Repository: 7-wwh/HTML-Material-database-query

# Structural Steel Handbook — Document Parsing & Firestore Pipeline

Parses 267 tables from the Yick Hoe structural steel handbook PDF into structured documents (one per data row), uploads them to Firestore, and provides tools to query and render individual pages.

## Pipeline

```
YH_HandBook_unrestricted.pdf
        │
        ▼ (PDF extraction — done externally)
        │
 raw_handbook.json              267 tables, each with {page, rows}
        │
        ▼
 parse_tables.py  +  schemas.py
        │  Schema-driven row extraction: 39 table-type definitions
        │  → one NDJSON file per schema (e.g. beam_dimensions.ndjson)
        │

File: database/firestore_export/hot_formed_hollow_sections.ndjson
{"_doc_id": "page_101", "page": 101, "category": "Hot Formed Hollow Sections", "subcategory": null, "rows": [["HOT FORMED"], ["HOLLOW SECTIONS"], ["(excerpts from BRITISH STEEL TUBES)"], ["The size range of Structural Hollow Sections manufactured by British Steel Tubes, is in"], ["accordance with BS 4848 Hot Rolled Structural Steel Sections: Part 2, Hollow Sections."], ["The Structural Hollow Section size range published in BS 4848: Part 2 relates generally to"], ["ISO 657 Hot Rolled Steel Sections: Part 14, Hot Finished Structural Hollow Sections,"], ["Dimensional and Sectional Properties."], ["STEEL"], ["The steel is made by the basic oxygen or electric furnace process in accordance with"], ["BS 4360. For SHS there are three basic grades, 43, 50 and 55, each with sub-grades giving"], ["improved impact properties. For economic reasons, production has been standardised"], ["on grades 43C and 50C. Other grades and sub-grades can be supplied against mill orders"], ["and subject to minimum mill quantities."], ["CHEMICAL COMPOSITION AND MECHANICAL PROPERTIES"], ["The ladle analyses and mechanical properties, in accordance with BS 4360 for hot finished"], ["sections are as follows:"], ["Grade 43C Grade 50C"], ["%max % max", "Grade 43C Grade 50C"], ["Carbon", "0.21 0.20 Tensile Strength N/mm2 430/580 490/640"], ["Silicon", "0.50 0.50 Yield Strength min. N/mm2 275† 355†"], ["Manganese 1.30 1.50 Min. Elongation on gauge"], ["Sulphur", "0.05 0.045 length 5.65√So", "22% 20%"], ["Phosphorus 0.05 0.045 Charpy V-Notch Impact Value"], ["Niobium", "- 0.003/0.10 10 x 10mm specimen at"], ["Vanadium - 0.003/0.15 0ºC. Min. Ave Energy Joules 27* 27"], ["† up to and including 16mm thick"], ["* only by special arrangement"], ["OVERSEAS SPECIFICATIONS"], ["Other specifications, comparable to BS 4360 can be supplied; those most frequently used are"], ["as follows:"], ["Ordinary Yield", "High Yield"], ["DIN 17100 St 44-2", "DIN 17100 St 52-3"], ["Euronorm 25 - 72 Fe 430C", "Euronorm 25 - 72 Fe 510C"], ["NBN A21-101 AE 255C", "NBN A21-101 AE 355C"], ["Onorm M3116 St 430C", "Onorm M3116 St 510C"], ["SS 14 14 12", "SS 14 21 34"], ["ASTM A36", "UNI 7806 Fe 510C"], ["UNI 7806 Fe 430C"], ["Other sub-grades are available"], ["TENSILE TEST"], ["The tensile strength, yield strength and elongation are determined from standard test pieces"], ["cut longitudinally from the sections, excluding the weld areas and away from the corners."], ["The test pieces and testing comply with BS 18. Method for Tensile Testing of Metals."], ["100", "YICK HOE GROUP OF COMPANY"]]}
{"_doc_id": "page_102", "page": 102, "category": "Hot Formed Hollow Sections", "subcategory": null, "rows": [["HOT FORMED"], ["HOLLOW SECTIONS"], ["IMPACT TEST"], ["Standard impact specimens are cut longitudinally from the sections and machined on each"], ["face to 10mm x 10mm in cross section and a V notch, 2 mm deep, is cut into one face. The"], ["specimen is then tested at the appropriate temperature in accordance with BS 131: Part 2, The"], ["Charpy V-Notch Impact Test. Due to the machining, standard specimens can only be taken"], ["from material 11 mm thick, or thicker. For thinner material, tests are made on the next"], ["subsidiary standard test piece with average values in accordance with Table 15 of BS 4360."], ["Average value for", "Equivalent average value for"], ["standard test piece", "subsidiary standard test piece"], ["10mm x 10mm", "10mm x 7.5mm", "10 mm x 5.0 mm"], ["J", "J", "J"], ["27", "22", "19"], ["Unless agreed otherwise, impact tests are not carried out on Grade 43C material or"], ["where the section is less than 6 mm thick."], ["DIMENSIONAL TOLERANCES"], ["The dimensional tolerances are in accordance with BS 4848, Part 2, as follows:"], ["(a) Circular Hollow Sections", "±0.5mm or ± 1% whichever is the greater"], ["Outside diameter"], ["(b) Rectangular Hollow Sections"], ["(i) Outside dimensions of sides ±0.5mm or ± 1% whichever is the greater"], ["(ii) Squareness of side", "90o± 1o"], ["(iii) Radii of corners", "Outside - between the limits of 0.5t and 2.0t"], ["Inside - between the limits of 0.5t and 1.5t where t"], ["equals the specified thickness of section"], ["(iv) Concavity/Convexity (x) ± 1% of the length of the side, (this tolerance measured"], ["independently of the tolerance on outside dimension.)"], ["(v) Angular twist (v)", "2 mm plus 0.5 mm per metre maximum. Twist is"], ["measured by laying the section, as produced, on a"], ["horizontal surface with the face at one end pressed flat."], ["The difference in height above the surface between the"], ["two corners at the opposite end is measured."], ["MASS TOLERANCE"], ["The rolling tolerance in accordance with BS 4848, Part 2 is ±6% on individual lengths;"], ["+ 6% - 4% on lots of 10 tonnes and over."], ["STRAIGHTNESS TOLERANCE"], ["Unless otherwise arranged, the hollow section shall not deviate from straightness by more"], ["than 0.2% of the total length as produced, measured at the centre of the length."], ["LENGTH TOLERANCE"], ["Mill and Random lengths are supplied as in the following tables. Exacts may be supplied at"], ["our option, with a tolerance of +6 mm - 0. Lengths above 12 m in length are subject to an"], ["extra for transportation."], ["YICK HOE GROUP OF COMPANY", "101"]]}
{"_doc_id": "page_103", "page": 103, "category": "Hot Formed Hollow Sections", "subcategory": null, "rows": [["HOT FORMED"], ["HOLLOW SECTIONS"], ["Rectangular Hollow Sections - Length Ranges & Tolerances"], ["Size", "Welded", "Seamless"], ["Squares", "Rectangles Standard Mill Special Mill", "Tolerance Standard Random Special Random"], ["mm", "mm Lengths m Lengths m", "mm", "Lengths m Lengths m"], ["20 x 20", "--", "6.4", "5.4 - 7.5 + 150 - 0"], ["25 x 25 & 30 x 30 --", "6.4 & 7.5", "5.4 - 7.5 + 150 - 0"], ["--", "50 x 25", "7.5", "5.4 - 7.5 + 150 - 0"], ["40 x 40 uti", "50 x 30 uti 7.5, 10 &12", "5.4 - 13.7 + 150 - 0"], ["100 x 100 x 8 120 x 80 x 8"], ["100 x 100 x 10 uti 120 x 80 x 10 uti 7.5, 10 & 12 6.1 - 14.6 + 150 - 0"], ["150 x 150 x12.5 200 x 100 x 12.5"], ["150 x 150 x 16 200 x 1 00 x 16", "10 - 11.2", "5.6 - 11.2"], ["180 x 180 to 250 x 150 to 10 & 12", "9 - 14.8", "+ 300 - 0"], ["400 x 400", "500 x 300"], ["400 x 400 x 20 --", "6 - 9 randoms --", "--"], ["Minimum quantities supplied from our works in one size, thickness, length and quality."], ["Welded - Standard Mill lengths uti 150 x 150 x 12.5 and 200 x 100 x 12.5, 2 bundles, above these sizes 10 tonnes or less at works discretion."], ["Special Mill lengths - 10 tonnes."], ["Seamless - Standard Random lengths, 2.5 tonnes."], ["Special Random lengths, 10 tonnes."], ["Circular Hollow Sections - Length Ranges & Tolerances"], ["Outside", "Welded", "Seamless"], ["Diameter", "Thickness Standard Mill Special Mill Tolerance Thickness Standard Mill Tolerances"], ["mm", "mm Lengths m Lengths m mm", "mm Lengths m", "mm"], ["21.3 & 26.9", "all", "6.0 & 6.4", "5.4 - 7.5 + 150 - 0 --"], ["33.7 - 48.3", "all", "6.0, 6.4 & 7.5 5.4 - 7.5 + 150 - 0 --"], ["60.3 - 114.3", "all", "6.0, 6.4, 7.5 & 10 5.4 - 12 + 150 - 0 --"], ["139.7 - 168.3", "all", "7.5, 10 & 12 6.1 - 14.6 + 150 - 0 --"], ["193.7", "uti 12.5 7.5, 10 & 12 6.1 - 14.6 + 150 - 0 16 8, 10 & 12", "+ 300 - 0"], ["219.1", "uti 12.5 10 & 12", "9 - 14.8 + 300 - 0 16 8, 10 & 12", "+ 300 - 0"], ["20 6, 8 & 10", "+ 300 -0"], ["244.5", "6.3 - 16 10 & 12", "9 - 14.8 + 300 - 0 20 6, 8 & 10", "+ 300 - 0"], ["273.0", "6.3 - 16 10 & 12", "9 - 14.8 + 300 - 0 20 6, 8 & 10", "+ 300 - 0"], ["25 4, 6 & 8", "+ 300 - 0"], ["323.9", "6.3 - 16 10 & 12", "9 - 14.8 + 300 - 0 20 6, 8 & 10", "+ 300 - 0"], ["25 4, 6 & 8", "+ 300 - 0"], ["355.6", "8.0 - 16 10 & 12", "9 - 14.8 + 300 - 0 20 6, 8 & 10", "+ 300 - 0"], ["25 4, 6 & 8", "+ 300 - 0"], ["406.4", "10 - 16 10 & 12", "9 - 14.8 + 300 - 0 20 8, 10 & 12", "+ 300 - 0"], ["25 4, 6 & 8", "+ 300 - 0"], ["32 2,4 & 6", "+ 300 - 0"], ["457.0", "10 - 16 10 & 12", "9 - 14.8 + 300 - 0 20 8, 10 & 12", "+ 300 - 0"], ["25 6, 8 & 10", "+ 300 - 0"], ["32 4, 6 & 8", "+ 300 - 0"], ["40 2, 4 & 6", "+ 300 - 0"], ["508.0", "10 - 16 10 & 12", "9 - 14.8 + 300 - 0 20 6, 8 & 1 0", "+ 300 - 0"], ["25 6, 8 & 1 0", "+ 300 - 0"], ["32 4, 6 & 8", "+ 300 - 0"], ["40 2, 4 & 6", "+ 300 - 0"], ["50 3 ,4 & 5", "+ 300 - 0"], ["Minimum quantities supplied from our works in one size, thickness, length and quality."], ["Welded - Standard Mill lengths uti 193.7 - 4/5 tonnes. Over 193.7 -10 tonnes or less at works discretion."], ["Special Mill lengths -10 tonnes."], ["Seamless - Standard Mill lengths -10 tonnes, or less at works discretion."], ["102", "YICK HOE GROUP OF COMPANY"]]}
{"_doc_id": "page_104", "page": 104, "category": "Hot Formed Hollow Sections", "subcategory": null, "rows": [["HOT FORMED"], ["HOLLOW SECTIONS"], ["COMPARABLE SPECIFICATIONS"], ["Compared by tensile and Charpy V-notch impacts"], ["Specification", "Grade", "Tensile strength", "Yield strength", "Charpy V-Notch"], ["minimum", "Impact Values*"], ["N/mm2", "N/mm2", "Joules", "oC"], ["BS 4360", "43C", "430 - 580", "275", "27", "0"], ["ISO 630", "Fe430C", "430 - 530", "275", "27", "0"], ["DIN 17100", "St44 - 2", "410 - 540", "275", "27", "+ 20"], ["DIN 17100", "St44 - 3", "410 - 540", "275", "27", "0"], ["EURONORM 25", "Fe430C", "430 - 510", "275", "28", "0"], ["SIS 14 14 12", "--", "430 - 540", "270", "--", "--"], ["UNI 7806", "Fe430C", "430 min.", "275", "28", "0"], ["NBN A21-101", "AE255C", "410 - 490", "255", "27", "0"], ["ONORM M3116", "St430C", "430 - 540", "275", "27", "0"], ["ASTM A36", "--", "400 - 550", "250", "--", "--"], ["ASTM A501", "--", "400 min.", "250", "--", "--"], ["NF A49-501", "E-26/3", "370 - 510", "255", "27", "0"], ["JIS G3466", "STKR41", "402 min.", "245 min.", "--", "--"], ["BS 4360", "43D", "430 - 580", "275", "27", "-20"], ["ISO 630", "Fe430D", "430 - 530", "275", "27", "-20"], ["DIN 17100", "St44 - 3N", "410 - 540", "275", "27", "-20"], ["EURONORM 25", "Fe430D", "430 - 510", "275", "28", "-20"], ["UNI 7806", "Fe430D", "430 min.", "275", "28", "-20"], ["NBN A21-101", "AE255D", "410 - 490", "255", "27", "-20"], ["ONORM M3116", "St430D", "430 - 540", "275", "27", "-20"], ["NF A49-501", "E-26/4", "370 - 510", "255", "27", "-20"], ["BS 4360", "43EE", "430 - 580", "275", "27", "-50"], ["BS 4360", "50C", "490 - 640", "355", "27", "0"], ["ISO 630", "Fe 510C", "490 - 630", "355", "27", "0"], ["DIN 17100", "St52 - 3", "490 - 630", "355", "27", "0"], ["EURONORM 25", "Fe510C", "510 - 610", "355", "28", "0"], ["SIS 14 21 32", "--", "510 min.", "350", "--", "--"], ["UNI 7806", "Fe510C", "510 min.", "355", "27", "0"], ["NBN A21-101", "AE355C", "510 - 610", "355", "27", "0"], ["ONORM M3116", "St510C", "510 - 630", "355", "27", "0"], ["NF A49-501", "E-36/3", "470 - 610", "355", "28", "0"], ["ASTM A618", "--", "450 min.", "345", "--", "--"], ["JIS G 3466", "STKR50", "490 min.", "324 min.", "--", "--"], ["BS 4360", "50D", "490 - 640", "355", "27", "-20"], ["ISO 630", "Fe510D", "490 - 630", "355", "27", "-20"], ["DIN 17100", "St52 - 3N", "490 - 630", "355", "27", "-20"], ["EURONORM 25", "Fe510D", "510 - 610", "355", "28", "-20"], ["SIS 14 21 34", "--", "470 - 630", "350", "27", "-20"], ["UNI 7806", "Fe510D", "510 min.", "355", "27", "-20"], ["ONORM M3116", "St510D", "510- 630", "355", "27", "-20"], ["BS 4360", "50EE", "490 - 640", "355", "27", "-50"], ["NBN A21-101", "AE355D", "510 - 610", "355", "40", "-20"], ["NF A49-501", "E-36/4", "470 - 610", "355", "40", "-20"], ["NORSEC 360", "--", "490 - 630", "360", "100", "-20"], ["50", "-60"], ["BS 4360", "55C", "550 - 700", "450", "27", "0"], ["Note:"], ["* Average value on full size specimens, 10 mm x 10 mm"], ["YICK HOE GROUP OF COMPANY", "103"]]}
{"_doc_id": "page_105", "page": 105, "category": "Hot Formed Hollow Sections", "subcategory": null, "rows": [["HOT FORMED"], ["HOLLOW SECTIONS"], ["SQUARE"], ["Section Thickness Unit Section Moment Radius Elastic Plastic Torsional Constants Superficial Approx."], ["size", "weight area of inertia of gyration modulus modulus", "area length"], ["D x B", "t M A I", "r Z S J C per m per tonne"], ["mm", "mm kg/m cm2 cm4 cm cm3 cm3 cm4 cm3 m2 m"], ["20 x 20", "2.0 1.12 1.42 0.76 0.73 0.76 0.95 1.22 1.07 0.076 893"], ["2.5* 1.35 1.72 0.87 0.71 0.88 1.12 1.41 1.21 0.075 741"], ["25 x 25", "2.0* 1.43 1.82 1.59 0.94 1.27 1.56 2.52 1.81 0.096 700"], ["2.5* 1.74 2.22 1.85 0.91 1.48 1.86 2.97 2.09 0.095 574"], ["3.0* 2.04 2.60 2.06 0.89 1.65 2.12 3.36 2.31 0.094 490"], ["3.2* 2.15 2.74 2.14 0.88 1.71 2.21 3.49 2.38 0.093 466"], ["30 x 30", "2.5* 2.14 2.72 3.40 1.12 2.27 2.79 5.40 3.22 0.115 469"], ["3.0* 2.51 3.20 3.84 1.10 2.56 3.21 6.17 3.61 0.114 399"], ["3.2 2.65 3.38 4.00 1.09 2.67 3.37 6.45 3.75 0.113 378"], ["40 x 40", "2.5* 2.92 3.72 8.67 1.53 4.33 5.21 13.6 6.23 0.155 343"], ["3.0* 3.45 4.40 9.96 1.51 4.98 6.07 15.7 7.11 0.154 290"], ["3.2 3.66 4.66 10.4 1.50 5.22 6.40 16.5 7.43 0.153 274"], ["4.0 4.46 5.68 12.1 1.46 6.07 7.61 19.5 8.56 0.151 225"], ["5.0* 5.40 6.88 13.8 1.42 6.92 8.92 22.6 9.65 0.149 185"], ["50 x 50", "2.5* 3.71 4.72 17.7 1.94 7.07 8.38 27.4 10.2 0.195 270"], ["3.0* 4.39 5.60 20.5 1.91 8.20 9.83 32.0 11.8 0.194 228"], ["3.2 4.66 5.94 21.6 1.91 8.62 10.4 33.8 12.4 0.193 215"], ["4.0 5.72 7.28 25.5 1.87 10.2 12.5 40.4 14.5 0.191 175"], ["5.0 6.97 8.88 29.6 1.83 11.9 14.9 47.6 16.7 0.189 144"], ["6.0 8.15 10.4 33.0 1.78 13.2 17.0 53.7 18.5 0.187 123"], ["6.3* 8.49 10.8 33.9 1.77 13.6 17.5 55.3 18.9 0.186 118"], ["60 x 60", "3.0* 5.34 6.80 36.6 2.32 12.2 14.5 56.9 17.7 0.234 188"], ["3.2 5.67 7.22 38.7 2.31 12.9 15.3 60.1 18.6 0.233 177"], ["4.0 6.97 8.88 46.1 2.28 15.4 18.6 72.4 22.1 0.231 144"], ["5.0 8.54 10.9 54.4 2.24 18.1 22.3 86.3 25.8 0.229 118"], ["6.0 10.0 12.8 61.5 2.19 20.5 25.7 98.6 28.9 0.227 100"], ["6.3* 10.5 13.3 63.4 2.18 21.1 26.6 102 29.7 0.226 95.3"], ["8.0* 12.8 16.3 72.4 2.11 24.1 31.4 119 33.5 0.223 78.1"], ["70 x 70", "3.0* 6.28 8.0 59.6 2.73 17.0 20.0 92.1 24.8 0.274 160"], ["3.6 7.46 9.5 69.5 2.70 19.9 23.6 108 28.7 0.272 135"], ["5.0 10.1 12.9 90.1 2.64 25.7 31.2 142 36.8 0.269 99.1"], ["6.0 11.9 15.2 103 2.60 29.4 36.2 163 41.7 0.267 84.0"], ["6.3* 12.5 15.9 106 2.59 30.4 37.6 169 43.0 0.266 80.0"], ["8.0* 15.3 19.5 123 2.51 35.3 45.0 200 49.4 0.263 65.4"], ["75 x 75", "3.0 6.75 8.6 74.0 2.93 19.7 23.2 114 28.8 0.294 148"], ["3.6 8.02 10.2 86.5 2.91 23.1 27.3 134 33.4 0.292 125"], ["5.0 10.9 13.9 113 2.85 30.0 36.3 177 43.1 0.289 91.7"], ["6.0 12.9 16.4 129 2.81 34.4 42.2 204 49.0 0.287 77.5"], ["6.3 13.4 17.1 134 2.79 35.6 43.8 212 50.6 0.286 74.6"], ["8.0 16.6 21.1 156 2.72 41.7 52.6 252 58.6 0.283 60.2"], ["80 x 80", "3.0* 7.22 9.2 90.6 3.14 22.7 26.5 139 33.1 0.314 139"], ["3.6 8.59 10.9 106 3.11 26.5 31.3 164 38.5 0.312 117"], ["5.0 11.7 14.9 139 3.05 34.7 41.7 217 49.8 0.309 85.5"], ["6.0 13.8 17.6 159 3.01 39.8 48.6 251 56.9 0.307 72.5"], ["6.3 14.4 18.4 165 3.00 41.3 50.5 261 58.8 0.306 69.5"], ["8.0* 17.8 22.7 194 2.92 48.6 60.9 312 68.5 0.303 56.2"], ["Notes:"], ["Sizes printed black on grey background are by the Continuous Weld Process. Sizes printed in bold type are by the Hot Finished Seamless Process."], ["* Size not included in BS 4848 Part 2"], ["† 43C only"], ["Length per tonne rounded up"], ["104", "YICK HOE GROUP OF COMPANY"]]}
{"_doc_id": "page_106", "page": 106, "category": "Hot Formed Hollow Sections", "subcategory": null, "rows": [["HOT FORMED"], ["HOLLOW SECTIONS"], ["SQUARE"], ["Section Thickness Unit Section Moment Radius Elastic Plastic Torsional Constants Superficial Approx."], ["size", "weight area of inertia of gyration modulus modulus", "area length"], ["D x B", "t M A I", "r Z S J C per m per tonne"], ["mm", "mm kg/m cm2 cm4 cm cm3 cm3 cm4 cm3 m2 m"], ["90 x 90", "3.6 9.72 12.4 154 3.52 34.1 40.0 237 49.7 0.352 103"], ["5.0 13.3 16.9 202 3.46 45.0 53.6 315 64.9 0.349 75.2"], ["6.0 15.7 20.0 234 3.42 51.9 62.7 367 74.4 0.347 63.7"], ["6.3 16.4 20.9 242 3.41 53.9 65.3 381 77.1 0.346 61.0"], ["8.0* 20.4 25.9 288 3.33 64.0 79.2 459 90.7 0.343 49.0"], ["100 x 100 4.0 12.0 15.3 234 3.91 46.8 54.9 361 68.2 0.391 83.4"], ["5.0 14.8 18.9 283 3.87 56.6 67.1 439 81.9 0.389 67.6"], ["6.0 17.6 22.4 328 3.83 65.6 78.6 512 94.4 0.387 56.8"], ["6.3 18.4 23.4 341 3.81 68.2 82.0 533 97.9 0.386 54.4"], ["8.0 22.9 29.1 408 3.74 81.5 99.9 646 116 0.383 43.7"], ["10.0 27.9 35.5 474 3.65 94.9 119 761 134 0.379 35.9"], ["120 x 120 5.0 18.0 22.9 503 4.69 83.8 98.4 775 122 0.469 55.6"], ["6.0 21.3 27.2 586 4.64 97.7 116 910 141 0.467 46.9"], ["6.3 22.3 28.5 610 4.63 102 121 949 147 0.466 44.9"], ["8.0 27.9 35.5 738 4.56 123 149 1,159 176 0.463 35.9"], ["10.0 34.2 43.5 870 4.47 145 178 1,381 206 0.459 29.3"], ["12.5*† 41.6 53.0 1,009 4.36 168 212 1,624 237 0.453 24.0"], ["140 x 140 5.0* 21.1 26.9 814 5.50 116 136 1,251 170 0.549 47.4"], ["5.6* 23.5 30.0 899 5.48 128 151 1,385 187 0.548 42.6"], ["6.0 25.1 32.0 954 5.46 136 160 1,473 198 0.547 39.8"], ["6.3* 26.3 33.5 994 5.45 142 168 1,538 206 0.546 38.0"], ["7.1* 29.4 37.5 1,099 5.41 157 186 1,706 227 0.545 34.0"], ["8.0* 32.9 41.9 1,212 5.38 173 207 1,889 249 0.543 30.4"], ["10.0* 40.4 51.5 1,441 5.29 206 250 2,269 294 0.539 24.8"], ["12.5* 49.5 63.0 1,691 5.18 242 299 2,695 342 0.533 20.2"], ["150 x 150 5.0 22.7 28.9 1,009 5.91 135 157 1,548 197 0.589 44.1"], ["6.0 27.0 34.4 1,185 5.87 158 185 1,826 230 0.587 37.0"], ["6.3 28.3 36.0 1,236 5.86 165 194 1,907 240 0.586 35.4"], ["8.0 35.4 45.1 1,510 5.78 201 240 2,348 291 0.583 28.3"], ["10.0 43.6 55.5 1,803 5.70 240 290 2,829 345 0.579 23.0"], ["12.5 53.4 68.0 2,125 5.59 283 348 3,372 403 0.573 18.8"], ["16.0 66.4 84.5 2,500 5.44 333 421 4,029 468 0.566 15.1"], ["Notes:"], ["Sizes printed black on grey background are by the Continuous Weld Process. Sizes printed in bold type are by the Hot Finished Seamless Process."], ["* Size not included in BS 4848 Part 2"], ["† 43C only"], ["Length per tonne rounded up"], ["YICK HOE GROUP OF COMPANY", "105"]]}
{"_doc_id": "page_107", "page": 107, "category": "Hot Formed Hollow Sections", "subcategory": null, "rows": [["HOT FORMED"], ["HOLLOW SECTIONS"], ["SQUARE"], ["Section Thickness Unit Section Moment Radius Elastic Plastic Torsional Constants Superficial Approx."], ["size", "weight area of inertia of gyration modulus modulus", "area length"], ["D x B", "t M A I", "r Z S J C per m per tonne"], ["mm", "mm kg/m cm2 cm4 cm cm3 cm3 cm4 cm3 m2 m"], ["180 x180 6.0 32.6 41.6 2,093 7.09 233 271 3,211 340 0.707 30.7"], ["6.3 34.2 43.6 2,186 7.08 243 283 3,357 355 0.706 29.3"], ["8.0 43.0 54.7 2,689 7.01 299 352 4,156 434 0.703 23.3"], ["10.0 53.0 67.5 3,237 6.92 360 429 5,041 519 0.699 18.9"], ["12.5 65.2 83.0 3,856 6.82 428 519 6,062 613 0.693 15.4"], ["16.0 81.4 104 4,607 6.66 512 634 7,339 725 0.686 12.3"], ["200 x 200 6.0 36.4 46.4 2,903 7.91 290 337 4,444 426 0.787 27.5"], ["6.3 38.2 48.6 3,033 7.90 303 353 4,647 444 0.786 26.2"], ["8.0 48.0 61.1 3,744 7.83 374 439 5,770 545 0.783 20.9"], ["10.0 59.3 75.5 4,525 7.74 452 536 7,020 655 0.779 16.9"], ["12.5 73.0 93.0 5,419 7.63 542 651 8,479 779 0.773 13.7"], ["16.0 91.5 117 6,524 7.48 652 799 10,330 929 0.766 11.0"], ["250 x 250 6.0 45.8 58.4 5,784 9.95 463 534 8,816 681 0.987 21.8"], ["6.3 48.1 61.2 6,049 9.94 484 559 9,288 712 0.986 20.8"], ["8.0 60.5 77.1 7,510 9.87 601 699 11,511 880 0.983 16.6"], ["10.0 75.0 95.5 9,141 9.78 731 858 14,086 1,065 0.979 13.4"], ["12.5 92.6 118 11,050 9.68 884 1,048 17,139 1,279 0.973 10.8"], ["16.0 117 149 13,480 9.53 1,078 1,298 21,109 1,548 0.966 8.55"], ["300 x 300 8.0* 73.1 93.1 13,209 11.90 881 1,018 20,171 1,294 1.18 13.7"], ["10.0 90.7 116 16,150 11.80 1,077 1,254 24,776 1,575 1.18 11.1"], ["12.5 112 143 19,630 11.70 1,309 1,538 30,290 1,905 1.17 8.93"], ["16.0 142 181 24,160 11.60 1,610 1,916 37,566 2,327 1.17 7.05"], ["350 x 350 8.0* 85.7 109 21,240 14.00 1,214 1,398 32,352 1,789 1.38 11.7"], ["10.0 106 136 26,050 13.90 1,489 1,725 39,840 2,186 1.38 9.44"], ["12.5 132 168 31,810 13.80 1,817 2,122 48,869 2,655 1.37 7.58"], ["16.0 167 213 39,370 13.60 2,250 2,655 60,901 3,265 1.37 5.99"], ["400 x 400 10.0 122 156 39,350 15.90 1,968 2,272 60,028 2,896 1.58 8.20"], ["12.5 152 193 48,190 15.80 2,409 2,800 73,815 3,530 1.57 6.58"], ["16.0 192 245 59,910 15.70 2,995 3,514 92,310 4,363 1.57 5.21"], ["20.0 237 302 72,396 15.50 3,620 4,292 112,324 5,240 1.56 4.22"], ["Notes:"], ["Sizes printed black on grey background are by the Continuous Weld Process. Sizes printed in bold type are by the Hot Finished Seamless Process."], ["* Size not included in BS 4848 Part 2"], ["† 43C only"], ["Length per tonne rounded up"], ["106", "YICK HOE GROUP OF COMPANY"]]}
{"_doc_id": "page_108", "page": 108, "category": "Hot Formed Hollow Sections", "subcategory": null, "rows": [["HOT FORMED"], ["HOLLOW SECTIONS"], ["RECTANGULAR"], ["Section Thickness Unit Section Moment Radius of Elastic", "Plastic TorsionaI Superfi- Approx."], ["size", "weight area of inertia gyration modulus", "modulus constants cial area length"], ["D x B", "t M A", "r", "Z", "S", "J C per m per tonne"], ["x-x y-y x-x y-y x-x y-y x-x y-y"], ["mm mm kg/m cm2 cm4 cm4 cm cm cm3 cm3 cm3 cm3 cm4 cm3 m2 m"], ["50 x 25 2.5* 2.72 3.47 10.5 3.44 1.75 1.00 4.25 2.75 5.41 3.25 8.41 4.62 0.145 368"], ["3.0* 3.22 4.10 12.2 3.89 1.73 0.98 4.88 3.11 6.30 3.77 9.64 5.21 0.144 311"], ["3.2* 3.41 4.34 12.8 4.05 1.72 0.97 5.11 3.24 6.64 3.96 10.1 5.42 0.143 294"], ["50 x 30 2.5* 2.92 3.72 12.0 5.30 1.80 1.19 4.81 3.53 6.01 4.16 11.7 5.74 0.155 343"], ["3.0* 3.45 4.40 13.9 6.04 1.78 1.17 5.54 4.03 7.01 4.83 13.5 6.52 0.154 290"], ["3.2 3.66 4.66 14.5 6.31 1.77 1.16 5.82 4.21 7.39 5.08 14.2 6.81 0.153 274"], ["4.0* 4.46 5.68 17.0 7.25 1.73 1.13 6.80 4.83 8.81 6.01 16.6 7.79 0.151 224"], ["5.0* 5.40 6.88 19.5 8.13 1.68 1.09 7.79 5.42 10.4 6.98 19.0 8.71 0.149 185"], ["60 x 40 2.5* 3.71 4.72 23.1 12.2 2.21 1.61 7.71 6.10 9.43 7.09 25.0 9.74 0.195 270"], ["3.0* 4.39 5.60 26.9 14.1 2.19 1.59 8.96 7.04 11.1 8.29 29.2 11.2 0.194 228"], ["3.2 4.66 5.94 28.3 14.8 2.18 1.58 9.44 7.39 11.7 8.75 30.8 11.8 0.193 215"], ["4.0 5.72 7.28 33.6 17.3 2.15 1.54 11.2 8.67 14.1 10.5 36.6 13.7 0.191 175"], ["5.0* 6.97 8.88 39.2 20.0 2.10 1.50 13.1 10.0 16.8 12.4 43.0 15.8 0.189 143"], ["6.0* 8.15 10.4 43.9 22.1 2.06 1.46 14.6 11.0 19.2 14.1 48.3 17.3 0.187 129"], ["6.3* 8.49 10.8 45.1 22.6 2.04 1.45 15.0 11.3 19.9 14.6 49.7 17.7 0.186 118"], ["80 x 40 3.0* 5.34 6.80 55.0 18.2 . 2.85 1.64 13.8 9.10 17.3 10.5 43.7 15.3 0.234 188"], ["3.2 5.67 7.22 58.1 19.1 2.84 1.63 14.5 9.56 18.3 11.1 46.1 16.1 0.233 177"], ["4.0 6.97 8.88 69.6 22.6 2.80 1.59 17.4 11.3 22.2 13.4 55.1 18.9 0.231 144"], ["5.0* 8.54 10.9 82.4 26.2 2.75 1.55 20.6 13.1 26.7 15.9 65.0 21.9 0.229 117"], ["6.0 10.0 12.8 93.5 29.1 2.70 1.51 23.4 14.5 30.8 18.2 73.5 24.3 0.227 100"], ["6.3* 10.5 13.3 96.5 29.8 2.69 1.50 24.1 14.9 31.9 18.8 75.8 24.9 0.226 95.2"], ["8.0* 12.8 16.3 111 33.1 2.61 1.42 27.7 16.6 37.8 21.8 86.3 27.6 0.223 78.1"], ["90 x 50 3.0* 6.28 8.0 85.4 33.8 3.27 2.05 19.0 13.5 23.4 15.5 76.4 22.4 0.274 160"], ["3.6 7.46 9.5 99.8 39.1 3.24 2.03 22.2 15.6 27.6 18.1 89.3 25.9 0.272 135"], ["5.0 10.1 12.9 130 50.0 3.18 1.97 28.9 20.0 36.6 23.9 116 32.9 0.269 99.1"], ["6.0 11.9 15.2 149 56.4 3.13 1.93 33.1 22.6 42.5 27.5 133 37.0 0.267 84"], ["6.3* 12.5 15.9 154 58.1 3.12 1.91 34.2 23.3 44.2 28.5 138 38.2 0.266 80"], ["8.0* 15.3 19.5 180 66.3 3.04 1.84 40.0 26.5 53.0 33.7 161 43.4 0.263 65.4"], ["100 x 50 3.0* 6.75 8.60 111 37.1 3.59 2.08 22.2 14.8 27.6 16.9 88.3 25.0 0.294 149"], ["3.2 7.18 9.14 117 39.1 3.58 2.07 23.5 15.6 29.2 17.9 93.3 26.4 0.293 140"], ["4.0 8.86 11.3 142 46.7 3.55 2.03 28.4 18.7 35.7 21.7 113 31.4 0.291 113"], ["5.0 10.9 13.9 170 55.1 3.50 1.99 34.0 22.0 43.3 26.1 135 37.0 0.289 91.8"], ["6.0 12.9 16.4 195 62.3 3.45 1.95 39.0 24.9 50.4 30.2 154 41.7 0.287 77.5"], ["6.3* 13.4 17.1 202 64.2 3.44 1.94 40.5 25.7 52.5 31.3 160 43.0 0.286 74.7"], ["8.0* 16.6 21.1 238 73.5 3.36 1.86 47.6 29.4 63.1 37.1 187 49.1 0.283 60.2"], ["100 x 60 3.0* 7.22 9.2 125 56.2 3.69 2.47 25.0 18.7 30.5 21.3 121 30.7 0.314 139"], ["3.6* 8.59 10.9 147 65.4 3.66 2.45 29.3 21.8 36.0 25.1 142 35.6 0.312 117"], ["5.0 11.7 14.9 192 84.7 3.60 2.39 38.5 28.2 48.1 33.3 187 45.9 0.309 85.5"], ["6.0 13.8 17.6 222 96.6 3.55 2.34 44.4 32.2 56.1 38.6 216 52.2 0.307 72.5"], ["6.3 14.4 18.4 230 99.9 3.54 2.33 46.0 33.3 58.4 40.2 224 53.9 0.306 69.5"], ["8.0* 17.8 22.7 272 116 3.46 2.26 54.4 38.7 70.5 48.1 266 62.4 0.303 56.2"], ["120 x 60 3.6 9.72 12.4 230 76.9 4.31 2.49 38.3 25.6 47.6 29.2 183 43.3 0.352 103"], ["5.0 13.3 16.9 304 99.9 4.24 2.43 50.7 33.3 63.9 38.8 242 56.0 0.349 75.2"], ["6.0 15.7 20.0 352 114 4.20 2.39 58.7 38.1 74.8 45.1 279 63.9 0.347 63.7"], ["6.3 16.4 20.9 366 118 4.18 2.38 61.0 39.4 78.0 46.9 290 66.0 0.346 61"], ["8.0* 20.4 25.9 437 138 4.10 2.31 72.8 45.9 94.8 56.4 344 76.8 0.343 49"], ["Notes:"], ["Sizes printed black on grey background are by the Continuous Weld Process. Sizes printed in bold type are by the Hot Finished Seamless Process."], ["* Size not included in BS 4848 Part 2"], ["† 43C only"], ["Length per tonne rounded up"], ["YICK HOE GROUP OF COMPANY", "107"]]}
{"_doc_id": "page_109", "page": 109, "category": "Hot Formed Hollow Sections", "subcategory": null, "rows": [["HOT FORMED"], ["HOLLOW SECTIONS"], ["RECTANGULAR"], ["Section Thickness Unit Section Moment Radius of", "Elastic", "Plastic", "Torsional Super- Approx."], ["size", "weight area of inertia gyration modulus", "modulus", "constants ficial length"], ["area"], ["D x B t M A", "r", "Z", "S", "J C per m per t"], ["x-x y-y x-x y-y x-x y-y x-x y-y"], ["mm mm kg/m cm2 cm4 cm4 cm cm cm3 cm3 cm3 cm3 cm4 cm3 m2 m"], ["120 x 80 5.0 14.8 18.9 370 195 4.43 3.21 61.7 48.8 75.4 56.7 401 77.9 0.389 67.6"], ["6.0 17.6 22.4 430 225 4.38 3.17 71.7 56.3 88.5 66.3 467 89.7 0.387 56.8"], ["6.3 18.4 23.4 447 234 4.37 3.16 74.6 58.4 92.3 69.1 486 93.0 0.386 54.4"], ["8.0 22.9 29.1 537 278 4.29 3.09 89.5 69.4 113 83.9 586 110 0.383 43.7"], ["10.0 27.9 35.5 628 320 4.20 3.00 105 80.0 134 99.4 688 126 0.379 35.9"], ["150 x 100 5.0 18.7 23.9 747 396 5.59 4.07 99.5 79.1 121 90.8 806 127 0.489 53.5"], ["6.0 22.3 28.4 873 461 5.55 4.03 116 92.1 142 107 945 147 0.487 44.8"], ["6.3 23.3 29.7 910 479 5.53 4.02 121 95.9 148 111 985 153 0.486 43.0"], ["8.0 29.1 37.1 1,106 577 5.46 3.94 147 115 183 137 1,202 184 0.483 34.4"], ["10.0 35.7 45.5 1,312 678 5.37 3.86 175 136 220 164 1,431 215 0.479 28.1"], ["12.5*† 43.6 55.5 1,532 781 5.25 3.75 204 156 263 194 1,680 246 0.473 22.9"], ["160 x 80 5.0 18.0 22.9 753 251 5.74 3.31 94.1 62.8 117 71.7 599 106 0.469 55.6"], ["6.0 21.3 27.2 880 291 5.69 3.27 110 72.8 138 84.1 700 123 0.467 46.9"], ["6.3 22.3 28.5 917 302 5.68 3.26 115 75.6 144 87.7 729 127 0.466 44.9"], ["8.0 27.9 35.5 1,113 361 5.60 3.19 139 90.2 177 107 882 151 0.463 35.9"], ["10.0 34.2 43.5 1,318 419 5.50 3.10 165 105 213 127 1,041 175 0.459 29.3"], ["12.5*† 41.6 53.0 1,536 476 5.38 3.00 192 119 254 150 1,206 199 0.453 24.0"], ["200 x 100 5.0 22.7 28.9 1,509 509 7.23 4.20 151 102 186 115 1,202 172 0.589 44.1"], ["6.0 27.0 34.4 1,774 593 7.18 4.15 177 119 221 135 1,412 200 0.587 37.0"], ["6.3 28.3 36.0 1,851 618 7.17 4.14 185 124 231 141 1,473 208 0.586 35.4"], ["8.0 35.4 45.1 2,269 747 7.09 4.07 227 149 286 147 1,802 251 0.583 28.3"], ["10.0 43.6 55.5 2,718 881 7.00 3.98 272 176 346 209 2,154 296 0.579 23.0"], ["12.5 53.4 68.0 3,218 1,022 6.88 3.88 322 204 417 249 2,541 342 0.573 18.8"], ["16.0 66.4 84.5 3,808 1,175 6.71 3.73 381 235 505 297 2,988 393 0.566 15.1"], ["250 x 150 6.0 36.4 46.4 3,997 1,807 9.28 6.24 320 241 387 272 3,873 396 0.787 27.5"], ["6.3 38.2 48.6 4,178 1,886 9.27 6.23 334 252 405 284 4,049 413 0.786 26.2"], ["8.0 48.0 61.1 5,167 2,317 9.19 6.16 413 309 505 353 5,014 506 0.783 20.9"], ["10.0 59.3 75.5 6,259 2,784 9.10 6.07 501 371 618 430 6,082 606 0.779 16.9"], ["12.5 73.0 93.0 7,518 3,310 8.99 5.97 601 441 751 520 7,317 717 0.773 13.7"], ["16.0 91.5 117 9,089 3,943 8.83 5.82 727 526 924 635 8,863 851 0.766 11.0"], ["300 x 200 6.0 45.8 58.4 7,532 4,033 11.4 8.31 502 403 599 453 8,091 651 0.987 21.8"], ["6.3 48.1 61.2 7,880 4,216 11.3 8.30 525 422 627 475 8,468 681 0.986 20.8"], ["8.0 60.5 77.1 9,798 5,219 11.3 8.23 653 522 785 593 10,549 840 0.983 16.6"], ["10.0 75.0 95.5 11,940 6,331 11.2 8.14 796 633 964 726 12,890 1,016 0.979 13.4"], ["12.5 92.6 118 14,460 7,619 11.1 8.04 964 762 1,179 866 15,654 1,217 0.973 10.8"], ["16.0 117 149 17,700 9,239 10.9 7.89 1,180 924 1,462 1,094 19,227 1,469 0.966 8.55"], ["400 x 200 10.0 90.7 116 24,140 8,138 14.5 8.39 1,207 814 1,492 916 19,236 1,377 1.18 11.1"], ["12.5 112 143 29,410 9,820 14.3 8.29 1,471 982 1,831 1,120 23,408 1,657 1.17 8.93"], ["16.0 142 181 36,300 11,950 14.2 8.14 1,815 1,195 2,285 1,388 28,835 2,011 1.17 7.05"], ["450 x 250 10.0 106 136 37,180 14,900 16.6 10.5 1,653 1,192 2,013 1,338 33,247 1,986 1.38 9.44"], ["12.5 132 168 45,470 18,100 16.5 10.4 2,021 1,448 2,478 1,642 40,668 2,407 1.37 7.58"], ["16.0 167 213 56,420 22,250 16.3 10.2 2,508 1,780 3,103 2,047 50,478 2,948 1.37 5.99"], ["500 x 300 10.0* 122 156 54,118 24,564 18.7 12.6 2,165 1,638 2,609 1,834 52,396 2,696 1.58 8.20"], ["12.5* 152 193 66,363 29,972 18.5 12.5 2,655 1,998 3,218 2,257 64,313 3,282 1.57 6.58"], ["16.0* 192 245 82,673 37,076 18.4 12.3 3,307 2,472 4,042 2,825 80,223 4,046 1.57 5.21"], ["Notes:"], ["Sizes printed black on grey background are by the Continuous Weld Process. Sizes printed in bold type are by the Hot Finished Seamless Process."], ["* Size not included in BS 4848 Part 2"], ["† 43C only"], ["Length per tonne rounded up"], ["108", "YICK HOE GROUP OF COMPANY"]]}
{"_doc_id": "page_110", "page": 110, "category": "Hot Formed Hollow Sections", "subcategory": null, "rows": [["HOT FORMED"], ["HOLLOW SECTIONS"], ["CIRCULAR"], ["Outside Thickness Unit Section Moment Radius Elastic Plastic Torsional Constants Superficial Approx."], ["diameter", "weight area of inertia of gyration modulus modulus", "area length"], ["t M A I", "r Z S J C per m per tonne"], ["mm", "mm kg/m cm2 cm4 cm cm3 cm3 cm4 cm3 m2 m"], ["21.3", "3.2 1.43 1.82 0.77 0.65 0.72 1.06 1.54 1.44 0.067 700"], ["26.9", "3.2 1.87 2.38 1.70 0.846 1.27 1.81 3.41 2.53 0.085 535"], ["33.7", "2.6 1.99 2.54 3.09 1.10 1.84 2.52 6.19 3.67 0.106 503"], ["3.2 2.41 3.07 3.60 1.08 2.14 2.99 7.21 4.28 0.106 415"], ["4.0 2.93 3.73 4.19 1.06 2.49 3.55 8.38 4.97 0.106 342"], ["42.4", "2.6 2.55 3.25 6.46 1.41 3.05 4.12 12.9 6.10 0.133 393"], ["3.2 3.09 3.94 7.62 1.39 3.59 4.93 15.2 7.19 0.133 324"], ["4.0 3.79 4.83 8.99 1.36 4.24 5.92 18.0 8.48 0.133 264"], ["48.3", "3.2 3.56 4.53 11.6 1.60 4.80 6.52 23.2 9.59 0.152 281"], ["4.0 4.37 5.57 13.8 1.57 5.70 7.87 27.5 11.4 0.152 229"], ["5.0 5.34 6.80 16.2 1.54 6.69 9.42 32.3 13.4 0.152 188"], ["60.3", "3.2 4.51 5.74 23.5 2.02 7.78 10.4 46.9 15.6 0.189 222"], ["4.0 5.55 7.07 28.2 2.00 9.34 12.7 56.3 18.7 0.189 181"], ["5.0 6.82 8.69 33.5 1.96 11.1 15.3 67.0 22.2 0.189 147"], ["76.1", "3.2 5.75 7.33 48.8 2.58 12.8 17.0 97.6 25.6 0.239 174"], ["4.0 7.11 9.06 59.1 2.55 15.5 20.8 118 31.0 0.239 141"], ["5.0 8.77 11.2 70.9 2.52 18.6 25.3 142 37.3 0.239 115"], ["88.9", "3.2 6.76 8.62 79.2 3.03 17.8 23.5 158 35.6 0.279 148"], ["4.0 8.38 10.7 96.3 3.00 21.7 28.9 193 43.3 0.279 120"], ["5.0 10.3 13.2 116 2.97 26.2 35.2 233 52.4 0.279 97.1"], ["114.3", "3.6 9.83 12.5 192 3.92 33.6 44.1 384 67.2 0.359 102"], ["5.0 13.5 17.2 257 3.87 45.0 59.8 514 89.9 0.359 74.1"], ["6.3 16.8 21.4 313 3.82 54.7 73.6 625 109 0.359 59.6"], ["139.7", "5.0 16.6 21.2 481 4.77 68.8 90.8 961 138 0.439 60.3"], ["6.3 20.7 26.4 589 4.72 84.3 112 1,177 169 0.439 48.4"], ["8.0 26.0 33.1 720 4.66 103 139 1,441 206 0.439 38.5"], ["10.0 32.0 40.7 862 4.60 123 169 1,724 247 0.439 31.3"], ["168.3", "5.0 20.1 25.7 856 5.78 102 133 1,712 203 0.529 49.8"], ["6.3 25.2 32.1 1,053 5.73 125 165 2,107 250 0.529 39.7"], ["8.0 31.6 40.3 1,297 5.67 154 206 2,595 308 0.529 31.7"], ["10.0 39.0 49.7 1,564 5.61 186 251 3,128 372 0.529 25.7"], ["193.7", "5.0 * 23.3 29.6 1,320 6.67 136 178 2,640 273 0.609 43.0"], ["6.3 29.1 37.1 1,630 6.63 168 221 3,260 337 0.609 34.4"], ["8.0 36.6 46.7 2,016 6.57 208 276 4,031 416 0.609 27.4"], ["10.0 45.3 57.7 2,442 6.50 252 338 4,883 504 0.609 22.1"], ["12.5 55.9 71.2 2,934 6.42 303 411 5,869 606 0.609 17.9"], ["16.0 † 70.1 89.3 3,554 6.31 367 507 7,109 734 0.609 14.3"], ["219.1", "5.0 * 26.4 33.6 1,928 7.57 176 229 3,856 352 0.688 37.9"], ["6.3 33.1 42.1 2,386 7.53 218 285 4,772 436 0.688 30.3"], ["8.0 41.6 53.1 2,960 7.47 270 357 5,919 540 0.688 24.1"], ["10.0 51.6 65.7 3,598 7.40 328 438 7,197 657 0.688 19.4"], ["12.5 63.7 81.1 4,345 7.32 397 534 8,689 793 0.688 15.7"], ["16.0 † 80.1 102 5,297 7.20 483 661 10,590 967 0.688 12.5"], ["20.0 † 98.2 125 6,261 7.07 572 795 12,520 1143 0.688 10.2"], ["Notes:"], ["Sizes printed black on grey background are by the Continuous Weld Process. Sizes printed in bold type are by the Hot Finished Seamless Process."], ["Sizes printed in italics may be supplied Hot Finished, Seamless at our option."], ["* Size not included in BS 4848 Part 2"], ["† Grade 50C only"], ["Details of larger sizes of CHS available on application. Length per tonne rounded up"], ["YICK HOE GROUP OF COMPANY", "109"]]}
{"_doc_id": "page_111", "page": 111, "category": "Hot Formed Hollow Sections", "subcategory": null, "rows": [["HOT FORMED"], ["HOLLOW SECTIONS"], ["CIRCULAR"], ["Outside Thickness Unit Section Moment Radius Elastic Plastic Torsional Constant Superficial Approx."], ["diameter", "weight area of inertia of gyration modulus modulus", "area length"], ["t M A I", "r Z S J C per m per tonne"], ["mm", "mm kg/m cm2 cm4 cm cm3 cm3 cm4 cm3 m2 m"], ["244.5", "6.3 37.0 47.1 3,346 8.42 274 358 6,692 547 0.768 27.1"], ["8.0 46.7 59.4 4,160 8.37 340 448 8,321 681 0.768 21.5"], ["10.0 57.8 73.7 5,073 8.30 415 550 10,150 830 0.768 17.4"], ["12.5 71.5 91.1 6,147 8.21 503 673 12,290 1,006 0.768 14.0"], ["16.0 90.2 115 7,533 8.10 616 837 15,070 1,232 0.768 11.1"], ["20.0 † 111 141 8,957 7.97 733 1,011 17,910 1,465 0.768 9.01"], ["273", "6.3 41.4 52.8 4,696 9.43 344 448 9,392 688 0.858 24.2"], ["8.0 52.3 66.6 5,852 9.37 429 562 11,700 857 0.858 19.2"], ["10.0 64.9 82.6 7,154 9.31 524 692 14,310 1,048 0.858 15.5"], ["12.5 80.3 102 8,697 9.22 637 849 17,390 1,274 0.858 12.5"], ["16.0 101 129 10,710 9.10 784 1,058 21,410 1,569 0.858 9.91"], ["20.0 † 125 159 12,800 8.97 938 1,283 25,600 1,875 0.858 8.00"], ["25.0 † 153 195 15,130 8.81 1,108 1,543 30,250 2,216 0.858 6.54"], ["323.9", "6.3 * 49.3 62.9 7,929 11.2 490 636 15,850 980 1.02 20.3"], ["8.0 62.3 79.4 9,910 11.2 612 799 19,820 1,224 1.02 16.1"], ["10.0 77.4 98.6 12,160 11.1 751 986 24,320 1,501 1.02 13.0"], ["12.5 96.0 122 14,850 11.0 917 1,213 29,690 1,833 1.02 10.5"], ["16.0 121 155 18,390 10.9 1,136 1,518 36,780 2,271 1.02 8.27"], ["20.0 † 150 191 22,140 10.8 1,367 1,850 44,280 2,734 1.02 6.67"], ["25.0 † 184 235 26,400 10.6 1,630 2,239 52,800 3,260 1.02 5.44"], ["355.6", "8.0 68.6 87.4 13,200 12.3 742 967 26,400 1,485 1.12 14.6"], ["10.0 85.2 109 16,220 12.2 912 1,195 32,450 1,825 1.12 11.8"], ["12.5 106 135 19,850 12.1 1,117 1,472 39,700 2,233 1.12 9.44"], ["16.0 134 171 24,660 12.0 1,387 1,847 49,330 2,774 1.12 7.47"], ["20.0 † 166 211 29,790 11.9 1,676 2,255 59,580 3,351 1.12 6.03"], ["25.0 † 204 260 35,680 11.7 2,007 2,738 71,350 4,013 1.12 4.91"], ["406.4", "10.0 97.8 125 24,480 14.0 1,205 1,572 48,950 2,409 1.28 10.3"], ["12.5 121 155 30,030 13.9 1,478 1,940 60,060 2,956 1.28 8.27"], ["16.0 154 196 37,450 13.8 1,843 2,440 74,900 3,686 1.28 6.50"], ["20.0 † 191 243 45,430 13.7 2,236 2,989 90,860 4,472 1.28 5.24"], ["25.0 † 235 300 54,700 13.5 2,692 3,642 109,400 5,384 1.28 4.26"], ["32.0 † 295 376 66,430 13.3 3,269 4,497 132,900 6,539 1.28 3.39"], ["457", "10.0 110 140 35,090 15.8 1,536 1,998 70,180 3,071 1.44 9.10"], ["12.5 137 175 43,140 15.7 1,888 2,470 86,290 3,776 1.44 7.30"], ["16.0 174 222 53,960 15.6 2,361 3,113 107,900 4,723 1.44 5.75"], ["20.0 † 216 275 65,680 15.5 2,874 3,822 131,400 5,749 1.44 4.63"], ["25.0 † 266 339 79,420 15.3 3,476 4,671 158,800 6,951 1.44 3.76"], ["32.0 † 335 427 97,010 15.1 4,246 5,791 194,000 8,491 1.44 2.99"], ["40.0 † 411 524 114,900 14.8 5,031 6,977 229,900 10,060 1.44 2.44"], ["508", "10.0 * 123 156 48,520 17.6 1,910 2,480 97,040 3,821 1.60 8.14"], ["12.5 * 153 195 59,760 17.5 2,353 3,070 119,500 4,705 1.60 6.54"], ["16.0 * 194 247 74,910 17.4 2,949 3,874 149,800 5,898 1.60 5.16"], ["20.0 † 241 307 91,430 17.3 3,600 4,766 182,900 7,200 1.60 4.15"], ["25.0 † 298 379 110,900 17.1 4,367 5,837 221,800 8,734 1.60 3.36"], ["32.0 † 376 479 136,100 16.9 5,360 7,261 272,300 10,720 1.60 2.66"], ["40.0 † 462 588 162,200 16.6 6,385 8,782 324,400 12,770 1.60 2.17"], ["50.0 † 565 719 190,900 16.3 7,515 10,530 381,800 15,030 1.60 1.77"], ["Notes:"], ["Sizes printed black on grey background are by the Continuous Weld Process. Sizes printed in bold type are by the Hot Finished Seamless Process."], ["Sizes printed in italics may be supplied Hot Finished, Seamless at our option."], ["* Size not included in BS 4848 Part 2"], ["† Grade 50C only"], ["Details of larger sizes of CHS available on application. Length per tonne rounded up"], ["110", "YICK HOE GROUP OF COMPANY"]]}

File: database/firestore_export/i_beams.ndjson
{"_doc_id": "page_014", "page": 14, "category": "I-Beams", "subcategory": "Product List & Design Formulae", "rows": [["PRODUCT LIST"], ["I-BEAMS"], ["DESIGN FORMULAE FOR BEAMS", "14"], ["FORMULAS FOR GEOMETRICAL PROPERTIES OF SECTIONS", "23"], ["GEOMETRICAL PROPERTIES OF SECTIONS", "24"], ["DISTRIBUTION DIAGRAM OF SHEAR STRESS IN BEAM SECTIONS", "25"], ["STRESS AND DEFLECTION OF BEAMS 26"], ["WORKING STRESSES/ COMBINED STRESSES", "29"], ["DEFLECTION COEFFICIENTS / SAFE LOADS (FOR AS-ROLLED SECTIONS)", "30"], ["BEAMS WITHOUT LATERAL SUPPORT 31"], ["STRESS AND SAFE LOADS : TABLE 3A OF BS449", "32"], ["DESIGN OF STANCHIONS AND STRUTS : TABLE 17A OF BS449", "33"], ["UNIVERSAL BEAMS AND COLUMNS"], ["SAFE LOADS FOR GRADE 43 STEEL", "34"], ["SPECIFICATIONS", "36"], ["LIGHT BEAMS AND JOISTS"], ["SPECIFICATIONS", "48"], ["BEARING PILES"], ["SPECIFICATIONS", "52"], ["YICK HOE GROUP OF COMPANY", "13"]]}
{"_doc_id": "page_015", "page": 15, "category": "I-Beams", "subcategory": "Product List & Design Formulae", "rows": [["I-BEAMS"], ["DESIGN OF BEAMS"], ["Design formulae for beams"], ["Notation"], ["L", "= length of span in millimetres"], ["W", "= total distributed or point load in Newtons"], ["W1or W2", "= point load in Newtons"], ["∑", "= resultant of point loads in Newtons"], ["RA, RB, Rc, etc.", "= reaction at A, B, or C etc, in Newtons"], ["F", "= shearing force in Newtons"], ["m", "= applied moment in Newton millimetres"], ["MX", "= bending moment in Newton millimetres at distance"], ["X from the left hand support A"], ["\u0001X", "= deflection in millimetres"], ["ix", "= slope in radians"], ["MAor MB", "= end fixing moment in Newton millimetres"], ["Mmax", "= maximum bending moment in Newton millimetres"], ["Mmax max", "= absolute maximum bending moment in Newton"], ["millimetres"], ["Mload", "= bending moment under the load in Newton millimetres"], ["\u0001max", "= maximum deflection in millimetres"], ["\u0001max max", "= absolute maximum deflection in millimetres"], ["\u0001negative", "= negative (i.e. upward) deflection in millimetres"], ["iAor iB", "= slope at A or at B in radians"], ["E", "= modulus of elasticity, 2.1 x 105N/mm2"], ["I", "= constant moment of inertia of uniform section beam"], ["in mm4"], ["Sign convention"], ["Loads", "+ positive when acting downward"], ["Support Reaction", "+ positive when acting upward"], ["Shearing Force", "+ positive on a section where the upward left hand support"], ["reaction is greater than the algebraic sum of external loads"], ["located left of that section"], ["Bending Moment", "+ positive (shown above base line on diagrams) when"], ["causing convexity downward"], ["Defl ection", "+ positive when downward"], ["Slope", "appropriate values in radians are given, but the signs"], ["depend upon which support or which section is being"], ["considered, and can be readily ascertained by"], ["inspection"], ["Where space permits, general equations for Mxand ixat any point of the beam, and also"], ["the equation to the elastic line (\u0001X), have been included."], ["Values for Slope. These may be used in evaluating the angle of rotation for rubber bearings"], ["and similar constructional elements."], ["14", "YICK HOE GROUP OF COMPANY"]]}
{"_doc_id": "page_016", "page": 16, "category": "I-Beams", "subcategory": "Product List & Design Formulae", "rows": [["I-BEAMS"], ["Simply supported beam", "Uniform load on full span"], ["Span", "= L"], ["Total uniform load", "= W"], ["W"], ["RA= RB", "="], ["2"], ["= WL"], ["8"], ["at mid-span"], ["5 WL3"], ["= 384• EI"], ["i", "WL"], ["2"], ["A= iB", "= 24EI"], ["WX"], ["= (L-X)"], ["2L"], ["at X from A", "= WX(X3-2X2L+L3)"], ["24EIL"], ["= W (4X3-6X2L+L3)"], ["24EIL"], ["Simply supported beam", "Uniform load on part of span"], ["Span", "= L"], ["Total uniform load", "= W"], ["Let r", "= 0.5b+c"], ["L"], ["RA= Wr; RB", "= W (l-r)"], ["at X = a + rb, Mmax", "= Wr (a+0.5rb)"], ["i Wr 2"], ["W(l-r)"], ["A= (L"], ["2-c-Lbr); i"], ["B=", "[L"], ["2-a2-Lb(I-r)]"], ["6EI", "6El"], ["Equation to elastic line between C and D, i.e. a≤X≤a+b"], ["W", "b2"], ["\u0001x = [X4-4(a+rb)X3+6a2X2+4{rb(L2-c2-cb- )-a3}X+a4]"], ["24EIb", "2"], ["Simply supported beam", "Triangular load on full span"], ["Span", "= L"], ["Total load", "= W"], ["W"], ["RA= RB", "="], ["2"], ["= WL"], ["6"], ["at mid-span"], ["WL3"], ["= 60EI"], ["i", "5WL2"], ["A= iB", "= 96EI"], ["WX"], ["= 2(3L2-4X2)"], ["6L"], ["at X from A"], ["between A", "= WX (16X4-40X2L2+25L4)"], ["2"], ["and centre", "480EIL"], ["= W(16X4-24X2L2+5L4)"], ["96EIL2"], ["YICK HOE GROUP OF COMPANY", "15"]]}
{"_doc_id": "page_017", "page": 17, "category": "I-Beams", "subcategory": "Product List & Design Formulae", "rows": [["I-BEAMS"], ["Simply supported beam", "Point load at mid-span"], ["Span", "= L"], ["Point load", "= W"], ["W"], ["RA= RB", "="], ["2"], ["= WL"], ["4"], ["at mid-span"], ["1 WL3"], ["= 48 • EI"], ["2"], ["iA= iB", "= WL"], ["16EI"], ["WX"], ["="], ["2"], ["at X from A"], ["between A", "= WX(3L2-4X2)"], ["and centre", "48EI"], ["= W(L2-4X2)"], ["16EI"], ["Simply supported beam", "Point load at any position"], ["Span", "= L"], ["Point load", "= W"], ["Wb", "Wa"], ["RA=", "R"], ["L B"], ["="], ["L"], ["Wab"], ["="], ["L"], ["at C"], ["under load"], ["Wa2b2"], ["c", "= 3EIL"], ["Wab"], ["iA= (L+b); i", "Wab"], ["6EIL", "B"], ["= (L+a)"], ["6EIL"], ["Wab(L+b)"], ["When a>b", "=", "√3a(L+b)"], ["27EIL"], ["\u0001maxis at"], ["X from A X", "= a(L+b)"], ["3"], ["Simply supported beam", "Two equal symmetrical point loads"], ["Span", "= L"], ["Two point loads, each = W"], ["RA= RB", "= W"], ["Mmaxover length b = Wa"], ["\u0001maxat mid-span = Wa(3L2-4a2)"], ["24EI"], ["\u0001under either load = Wa2(3L-4a)"], ["6EI"], ["iA= iB", "= Wa(L-a)"], ["2EL"], ["L", "23 WL3"], ["If a=b= , \u0001max", "= •"], ["3", "648 EI"], ["16", "YICK HOE GROUP OF COMPANY"]]}
{"_doc_id": "page_018", "page": 18, "category": "I-Beams", "subcategory": "Product List & Design Formulae", "rows": [["I-BEAMS"], ["Beam fixed at both ends", "Uniform load on full span"], ["Span", "= L"], ["Total Uniform load", "= W"], ["W"], ["RA= RB", "="], ["2"], ["MA= MB", "= - WL"], ["12"], ["MC = WL"], ["24"], ["at mid-span"], ["WL3"], ["="], ["384EI"], ["W"], ["= (L2-6LX+6X2)"], ["12L"], ["at X", "=WX"], ["2"], ["(L-X)2"], ["from A", "24EIL"], ["= WX(L2-3LX+2X2)"], ["12EIL"], ["at 0.211L from either end MD=ME=0"], ["Beam fixed at both ends", "Point load at mid-span"], ["Span", "= L"], ["Point load", "= W"], ["W"], ["RA= RB", "="], ["2"], ["MA= MB", "= - WL"], ["8"], ["MC WL"], ["="], ["8"], ["at mid-span"], ["WL3"], ["="], ["192EI"], ["W"], ["= (4X-L)"], ["8"], ["at X from A"], ["between", "=WX"], ["2"], ["(3L-4X)"], ["A and C", "48EI"], ["= WX(L-2X)"], ["8EI"], ["at 0.25L from either end MD=ME=0"], ["Beam fixed at both ends", "Point load at any position"], ["Span", "= L"], ["Point load", "= W"], ["Wb2(L+2a)"], ["R", "Wa"], ["2"], ["A=", "RB ="], ["(L+2b)"], ["L3", "L3"], ["Wab2", "Wa2"], ["MA= -", "b"], ["L2"], ["MB = -"], ["L2"], ["at C, under load, M", "2Wa2b2"], ["C", "="], ["L3"], ["= Wab- 2 Wb2(L+2a)X"], ["L2 L3"], ["+"], ["at X from A", "Wb2X2[3La-(L+2a)X]"], ["between", "= 6EIL3"], ["A and C"], ["= Wb2X[2La-(L+2a)X]"], ["2EIL3"], ["= 2Wa3b2"], ["3EI(L+2a)2"], ["2La"], ["when a>b the maximum deflection is at X ="], ["L+2a"], ["YICK HOE GROUP OF COMPANY", "17"]]}
{"_doc_id": "page_019", "page": 19, "category": "I-Beams", "subcategory": "Product List & Design Formulae", "rows": [["I-BEAMS"], ["Cantilever", "Uniform load", "S p e c i a l c a s e : U n i fo r m"], ["on part of span", "loan on full span"], ["Span = L", "Span", "= L = b"], ["a", "= c = 0"], ["Uniform load = W", "Uniform load = W"], ["RA", "= W", "RA", "= W"], ["MA", "= -W (a+b) M", "WL"], ["2 A"], ["= -"], ["2"], ["W", "WL2"], ["iC= iD= (3a2+3ab+b2) iD", "="], ["6EI", "6EI"], ["\u0001", "WL"], ["3"], ["D", "= 8EI"], ["WL"], ["\u0001D= [8a3+18a2b+12ab2+3b3+4c(3a2+3ab+b2)]"], ["24EI"], ["Cantilever", "Triangular load", "Special case: Triangular"], ["on part of span", "loan on full span"], ["Span = L", "Span", "= L = a"], ["b", "= 0"], ["Triangular load = W", "Triangular load = W"], ["RA", "= W", "RA", "= W"], ["Wa"], ["MA", "= -", "MA", "= - WL"], ["3", "3"], ["Wa2 b", "WL3"], ["\u0001C", "= (L+ ) \u0001C", "="], ["15EI 4", "15EI"], ["i", "Wa"], ["2"], ["B= iC =", "i"], ["2"], ["C", "= WL"], ["12EI", "12EI"], ["Cantilever", "Point load", "Special case: Point load"], ["at any position", "at free end"], ["Span = L", "Span", "= L = a"], ["b", "= 0"], ["Point load = W", "Point load = W"], ["RA", "= W", "RA", "= W"], ["MA", "= -Wa MA", "= -WL"], ["Wa2 b", "WL3"], ["\u0001C", "= (L+ ) \u0001C", "="], ["3EI 2", "3EI"], ["2"], ["iB= iC = Wa iC", "= WL2"], ["2EI", "2EI"], ["18", "YICK HOE GROUP OF COMPANY"]]}
{"_doc_id": "page_020", "page": 20, "category": "I-Beams", "subcategory": "Product List & Design Formulae", "rows": [["I-BEAMS"], ["Propped cantilever", "Uniform load on full span"], ["Span", "= L"], ["Total uniform load", "= W"], ["5", "3"], ["RA= W", "R"], ["8", "B"], ["= W"], ["8"], ["WL"], ["at A", "Mmax = -"], ["8"], ["5", "9"], ["at L fromA", "M"], ["8", "D"], ["= WL"], ["128"], ["WL3"], ["at 0.5785L from A \u0001max ="], ["185EI"], ["WL2"], ["at B", "iB = 48EI"], ["W"], ["= (L2-5LX+4X2)"], ["8L"], ["WX2"], ["at X", "= (3L2-5LX+2X2)"], ["48EIL"], ["from A"], ["= WX(6L2-15LX+8X2)"], ["48EIL"], ["1"], ["at L from A, M"], ["4", "C"], ["= 0"], ["Propped cantilever", "Point load at mid-span"], ["Span", "= L"], ["Point load", "= W"], ["11"], ["RA= W", "R", "5"], ["16", "B"], ["= W"], ["16"], ["3"], ["at A", "Mmax = - WL"], ["16"], ["5"], ["at mid-span", "MC = WL"], ["32"], ["7WL3"], ["under load", "\u0001C ="], ["768EI"], ["WL3"], ["at 0.5528L from A \u0001max = 107EI"], ["WL2"], ["at B", "iB ="], ["32EI"], ["3"], ["at L from A, M = 0"], ["11"], ["Propped cantilever", "Point load at any position"], ["Span", "= L"], ["Point load", "= W"], ["Wb(3L2- b2)"], ["R", "Wa"], ["2(2L+b)"], ["A= 2L3", "RB ="], ["2L3"], ["M Wab(L+b)"], ["Wa2b(2L+b)"], ["A= -", "MC ="], ["2L2", "2L3"], ["i Wa"], ["2b"], ["B ="], ["4EIL"], ["Absolute max deflection"], ["is under the load", "\u0001max max= WL"], ["3"], ["when a=b√2=0.5858L", "102EI"], ["When a>b√2"], ["Wa3b"], ["max deflection is", "\u0001max = •"], ["3EI"], ["between A and C"], ["When a<b√2", "2"], ["max deflection is", "\u0001 Wab"], ["b"], ["max ="], ["between C and B", "6EI"], ["2L+b"], ["at n=aL L+b2 from A,M = 0"], ["3L- b2"], ["YICK HOE GROUP OF COMPANY", "19"]]}
{"_doc_id": "page_021", "page": 21, "category": "I-Beams", "subcategory": "Safe Loads & Dimensions", "rows": [["I-BEAMS"], ["Propped cantilever", "Moment applied at any point"], ["Span", "= L"], ["Applied moment", "= m"], ["L2-3b2", "ma"], ["MA = m i"], ["2L2", "B"], ["= (2b-a)"], ["4EIL"], ["R", "3(L"], ["2- b2) m+M"], ["A= -RB = - m = - A"], ["2L3", "L"], ["m 3"], ["M1 = - (a3+ a2b+b3)"], ["L3 2"], ["3mab a"], ["M2 = (b+ ) = m+M"], ["L3 2 1"], ["M1 = -0.42265m"], ["M2 = 0.57735m"], ["M1 ="], ["as for 1"], ["M2 ="], ["Propped cantilever", "Uniform load on length beyond prop"], ["Span = L", "Full length = S"], ["Uniform load = W"], ["3Wa"], ["R", "W"], ["a"], ["A", "= - 4L RB", "= (S - )"], ["L 4"], ["M", "Wa"], ["Wa"], ["A", "= 4 MB", "= - 2"], ["Wa2S"], ["Defl ection at C=", "\u0001max ="], ["BEI"], ["2"], ["Max. negative deflection \u0001neg = -WLa"], ["54EI"], ["2"], ["at X = L"], ["3"], ["Wa"], ["Slope at C =", "iC", "= (S+ )a"], ["8EI 3"], ["L"], ["at X = from A,M = 0"], ["3"], ["Propped cantilever", "Point load at free end"], ["Span = L", "Full length = S"], ["Point load = W"], ["3Wa"], ["RA", "= -", "RB", "= W"], ["a"], ["(S+ )"], ["2L", "L 2"], ["MA", "= Wa MB", "= -Wa"], ["2"], ["Wa2 a"], ["Defl ection at C=", "\u0001max = (S+ )"], ["4EI 3"], ["WL2a"], ["Max. negative deflection \u0001neg = -"], ["27EI"], ["2"], ["at X = L"], ["3"], ["Wa"], ["Slope at C =", "iC", "= (S+a)"], ["4EI"], ["at X = Lfrom A,M = 0"], ["3"], ["20", "YICK HOE GROUP OF COMPANY"]]}
{"_doc_id": "page_022", "page": 22, "category": "I-Beams", "subcategory": "Safe Loads & Dimensions", "rows": [["I-BEAMS"], ["Simply supported beam", "Single concentrated moving load"], ["Maximum Positive Shear at any section occurs when the"], ["load is immediately to the right of the section. Similarly,"], ["Maximum Negative Shear occurs when the load is to the"], ["left. For a section distance X from A:"], ["L-X", "X"], ["Positive Fx max= W", "Negative F"], ["L", "x max"], ["= -W L"], ["Maximum Bending Moment at any section occurs when the"], ["load is over the section. For a section distance X from A:"], ["X(L-X)"], ["Mx max= W"], ["L"], ["WL"], ["The Absolute Maximum Bending Mmax max="], ["4"], ["Moment and Deflection occur"], ["under the load at mid-span", "\u0001 WL"], ["3"], ["max max="], ["48EI"], ["Maximum end slope at A occurs"], ["WL2"], ["with the load at X=0.42265L iA max =0.06415"], ["EI"], ["from A."], ["Simply supported beam", "Two concentrated moving load"], ["Assume : W1> W2 W1+ W2= ∑ W2=n∑"], ["Fixed Distance b = mL"], ["W"], ["b1= 2b = nmL b2= (m-nm)L"], ["W"], ["Variable", "Variable", "1"], ["+ W2"], ["Maximum Reaction at A and Absolute Maximum Positive"], ["Shear occur when W1is immediately to the right of A:"], ["RAmax= Positive Fmax max= W1+ W2 L-b"], ["L"], ["For a section distance X from A:"], ["X ≤ L-b : L-b ≤ X"], ["L-X", "L-X"], ["Positive Fmax = ∑-mW2 : Positive Fmax= W"], ["L", "L 1"], ["Note: 1. For RB max’interchange values of W1and W2in"], ["the formula for RA max"], ["2. For Negative Shear, interchange W1and W2in"], ["formulae for Positive Shear, measuring X from"], ["B towards A"], ["n"], ["3. If m> calculate RB maxand Negative Shear"], ["1-n"], ["values for W1only as single load."], ["Absolute Maximum Bending Moment occurs under W1"], ["when that load and the resultant of both loads are"], ["equidistant from mid-span (see loading diagram):"], ["(L- b1)2"], ["Mmax max= ∑"], ["4L"], ["If m<n, the Maximum Bending Moment at any"], ["section occurs under one of the loads. For a"], ["section distance X from A:"], ["X ≤ L (I - n)"], ["(L - b1- X)X"], ["Mmaxunder W1= ∑"], ["L"], ["L (I - n) ≤ X"], ["Mmaxunder W2= (X - b2)(L - X)∑"], ["L"], ["YICK HOE GROUP OF COMPANY", "21"]]}
{"_doc_id": "page_023", "page": 23, "category": "I-Beams", "subcategory": "Safe Loads & Dimensions", "rows": [["I-BEAMS"], ["Simply supported beam", "Two concentrated moving loads(continued)"], ["(L - b1 - X)X", "(L - X)X"], ["L", "L"], ["I -√I - n"], ["n"], ["I -√I - n"], ["n"], ["I -√I - n"], ["n"], ["Simply supported beams carrying several moving concentrated loads"], ["The Maximum Reaction and the Maximum Shear due to several moving concentrated loads occur at one support"], ["with one of the loads at that support. The location producing the Absolute Maximum must be found by trial."], ["The Maximum Bending Moment due to several moving concentrated loads occurs under one of the loads when"], ["that load and the gravity centre of all loads are equidistant from mid-span. The Absolute Maximum must be"], ["determined by trial."], ["22", "YICK HOE GROUP OF COMPANY"]]}
{"_doc_id": "page_024", "page": 24, "category": "I-Beams", "subcategory": "Safe Loads & Dimensions", "rows": [["I-BEAMS"], ["STRUCTURE PROPERTIES"], ["FORMULAS FOR GEOMETRICAL PROPERTIES OF SECTIONS"], ["Cross-section area A = ∫AdA"], ["First moment", "Sx= ∫AydA, Sy= ∫AxdA"], ["Sy Sx"], ["Position of centroid x = , y ="], ["A A"], ["Moment of inertia Jx= ∫Ay2dA, Jy= ∫Ax2dA"], ["Product of inertia", "Jxy= ∫AxydA"], ["Polar moment of inertia Jp= ∫Ar2dA = Jx+ Jy"], ["Radius of gyration ix= Jx, iy= Jy"], ["A A"], ["Polar radius of gyration ip= Jp"], ["A"], ["J J"], ["Section modulus", "Z1= , Z2="], ["y1 y2"], ["Transition of axis", "Sx1= Sx- Ad, Sx= Ay"], ["Jx= Jx+ Ay2, Jxy= Jxy+ xy"], ["Rotation of axis", "Sx1= Sxcos\u0001 - Sysin\u0001"], ["Jx1= Jxsin2\u0001 + Jycos2\u0001 + Jxysin\u0001"], ["Jx1+ Jy1=Jx+ Jy=Jp"], ["YICK HOE GROUP OF COMPANY", "23"]]}
{"_doc_id": "page_025", "page": 25, "category": "I-Beams", "subcategory": "Safe Loads & Dimensions", "rows": [["I-BEAMS"], ["GEOMETRICAL PROPERTIES OF SECTIONS"], ["Section", "Centroid axis", "Moment of inertia: J Section modulus: Z"], ["from edge: y"], ["cm", "cm4", "cm3"], ["h", "bh3", "bh2"], ["2", "12", "6"], ["h", "h"], ["4", "√2h3"], ["√2", "12", "12"], ["H", "b", "b"], ["(H3- h3)", "(H3- h3)"], ["2", "12", "6H"], ["D", "πD4", "πD3"], ["2", "64", "32"], ["0.924 R", "0.6381 R4", "0.6906 R3"], ["2h", "bh2"], ["y1=", "Z1"], ["3", "bh"], ["3", "= 24"], ["h", "36", "bh2"], ["y2=", "Z2="], ["3", "12"], ["1 2a+b", "a2+4ab+b2", "2+4ab+b"], ["y1=", "h", "h3"], ["a 2"], ["Z1=", "h2"], ["3 a+b", "36(a+b)", "12(2a+b)"], ["H", "BH3- bh3", "BH3- bh3"], ["2", "12", "6H"], ["D", "π", "π R4- r4"], ["R =", "(R4- r4)"], ["2", "4", "4 R"], ["Around Upper Section"], ["R4- r4", "Around J"], ["(\u0001 + sin\u0001 cos\u0001)"], ["2(R3- r3"], ["Upper Z ="], [") Sin \u0001 8", "Section R - y"], ["3(R2- r2) \u0001", "-2(R3- r3)2 Sin2\u0001 Around", "J"], ["9(R2- r2) \u0001", "Lower Z ="], ["Section y- r cos\u0001"], ["Around Upper Section"], ["0.9903 t", "0.6364 t4"], ["0.6303 t3"], ["24", "YICK HOE GROUP OF COMPANY"]]}
{"_doc_id": "page_026", "page": 26, "category": "I-Beams", "subcategory": "Safe Loads & Dimensions", "rows": [["I-BEAMS"], ["DISTRIBUTION DIAGRAM OF SHEAR STRESS IN BEAM SECTIONS"], ["Section", "Shear stress", "Tmax"], ["diagram"], ["\u0001max", "\u0001max = 3Q= 3 Q"], ["2bh 2 A"], ["9 Q 9 Q"], ["\u0001max", "\u0001max = • ="], ["4 bh 8 A"], ["4 Q 4 Q"], ["\u0001max", "\u0001max = • = •"], ["3 πr2 3 A"], ["4 Q 4 Q"], ["\u0001max", "\u0001max = • = •"], ["3 πrr1 3 A"], ["3 (BH2-bh2)(BH-bh) Q"], ["\u0001max", "\u0001max = •", "3 •"], ["2 2(BH3-bh)(B-b) A"], ["1", "4 (r"], ["2+r 2"], ["2 r", "\u0001max", "\u0001max = 2 2r1+r•1) Q"], ["3(r22+r12) A"], ["2 r2"], ["YICK HOE GROUP OF COMPANY", "25"]]}
{"_doc_id": "page_027", "page": 27, "category": "I-Beams", "subcategory": "Safe Loads & Dimensions", "rows": [["I-BEAMS"], ["STRESS AND DEFLECTION OF BEAMS"], ["No.", "Load", "Bending", "Reaction force", "Deflection"], ["condition", "moment", "and shear stress"], ["1"], ["2"], ["3"], ["4"], ["5"], ["6"], ["7"], ["8"], ["Deflection of"], ["span center is"], ["9", "calculated by"], ["applying formula"], ["given in No.8 to"], ["each load."], ["10"], ["In case of beam subject to distributed loads, load symbol, W, indicates the total load of the beam. For"], ["example, in-case of a beam subject to uniformly distributed load, w, W equals w , where is span length."], ["26", "YICK HOE GROUP OF COMPANY"]]}
{"_doc_id": "page_028", "page": 28, "category": "I-Beams", "subcategory": "Safe Loads & Dimensions", "rows": [["I-BEAMS"], ["No.", "Load", "Bending", "Reaction force", "Deflection"], ["condition", "moment", "and shear stress"], ["11"], ["12"], ["13"], ["14"], ["15"], ["16"], ["17"], ["18"], ["19"], ["20"], ["In case of beam subject to distributed loads, load symbol, W, indicates the total load of the beam. For"], ["example, incase of a beam subject to uniformly distributed load, w, W equals w , where is span length."], ["YICK HOE GROUP OF COMPANY", "27"]]}
{"_doc_id": "page_029", "page": 29, "category": "I-Beams", "subcategory": "Safe Loads & Dimensions", "rows": [["I-BEAMS"], ["No.", "Load", "Bending", "Reaction force", "Deflection"], ["condition", "moment", "and shear stress"], ["21"], ["22"], ["23"], ["24"], ["25"], ["26"], ["27"], ["28"], ["29"], ["30"], ["In case of beam subject to distributed loads, load symbol, W, indicates the total load of the beam. For"], ["example, in case of a beam subject to uniformly distributed load, w, W equals w , where is span length."], ["28", "YICK HOE GROUP OF COMPANY"]]}
{"_doc_id": "page_030", "page": 30, "category": "I-Beams", "subcategory": "Safe Loads & Dimensions", "rows": [["I-BEAMS"], ["WORKING STRESSES"], ["The values given in the safe load tables are based on the allowable stresses in BS 449 as follows:"], ["Thickness of material", "Grade", "Allowable stresses (N/mm2)"], ["of steel"], ["(mm)", "Bending Shear*1 Bearing"], ["Up to and including 40", "43", "165", "100", "190"], ["Over 40", "150", "90"], ["Up to and including 65", "50", "230", "140", "260"], ["Over 65", "Y8/1.52*2"], ["Up to and including 40", "55", "280", "170", "320"], ["Over 40", "260", "160"], ["Note: *1 On unstiffened web."], ["*2 Y8= yield stress, to be agreed with the manufacturer and not to exceed 350N/mm2."], ["This applies only to universal column sections and plated compound sections and, in"], ["this handbook, affects certain universal column stanchions only for which a value of"], ["Y8= 325N/mm2has been assumed."], ["Web buckling"], ["The buckling values for the unstiffened webs have been calculated in accordance with the formula"], ["in Clause 28a(i) of BS 449, namely W=pctB where"], ["W = allowable reaction or concentrated load in N, but tabulated in kN."], ["pc = allowable axial stress for struts as given in BS 449, Clause 30a for a slenderness"], ["ratio of (d 3)/t, in which"], ["d = clear depth of web between root fillets"], ["t = web thickness"], ["B = ½D+tp+Lbfor end bearings of simply supported beams"], ["= D+2tp+Lbfor intermediate bearings, in which"], ["D = overall depth of beam"], ["tp = thickness of bearing and/or flange plate"], ["Lb = length of stiff portion of bearing which shall not be taken as greater than half depth"], ["of beam for simply supported beams and the full depth of beam for an intermediate"], ["bearing over which the beam is continuous, unless the web is stiffened."], ["Web crushing"], ["To prevent local crushing of the web, the direction bearing stress at the root of the web is limited to"], ["the values given in BS 449, and included in the table above."], ["The length of web resisting crushing is determined on the assumption that the load is dispersed"], ["through the flange and the bearing and/or flange plate at an angle of 30º (BS 449, Clause 27e)."], ["COMBINED STRESSES"], ["Where bending and shear stresses, or bearing, bending and shear stresses, are co-existent, the beam"], ["should be checked in accordance with BS 449, Clauses 14.c and d."], ["YICK HOE GROUP OF COMPANY", "29"]]}
{"_doc_id": "page_031", "page": 31, "category": "I-Beams", "subcategory": "Safe Loads & Dimensions", "rows": [["I-BEAMS"], ["DEFLECTION COEFFICIENTS"], ["Clause 15 to BS 449 includes the requirement that the maximum deflection due to loads other than"], ["the weight of the structural floors or roof, steelwork and casing, if any, shall not exceed 1/360th of"], ["the span. For a simply supported beam, the uniformly distributed load WDin kN to produce this"], ["defl ection is:"], ["384EI Cl"], ["WD = ="], ["5x360L2 1000"], ["where C = defl ection coefficient tabulated for span L in m"], ["E = modulus of elasticity = 21000kN/cm2(=210000N/mm2)"], ["I = moment of inertia of beam, in cm4"], ["The load WDwill be less than the tabular load if the span exceeds 12.17, 16.97 or 10.00 times the"], ["beam depth for grades 50, 43 or 55 steel respectively. For such cases, it may be necessary to confirm"], ["that the total load is within the capacity of the beam and that the loads to be considered for"], ["defl ection purposes do not exceed WD."], ["The table below gives limiting values of the span/depth ratio for uniformly loaded simply supported"], ["beams for different grades of steel for various ratios of Wd/Wt where Wd = load considered for"], ["defl ection purposes and Wt= total load on beam. If the appropriate span/ depth ratio is exceeded,"], ["then the relevant deflection will exceed 1 /360th of the span unless the bending stress is reduced."], ["Material", "Limiting values of span to depth ratio for Wd/Wt"], ["1.0", "0.9", "0.8 0.7 0.6 0.5"], ["Grade 50 12.17 13.53 15.22 17.39 20.29 24.35"], ["Grade 43 16.97 18.86 21.21 24.24 28.28 33.94"], ["Grade 55 10.00 11.11 12.50 14.29 16.67 20.00"], ["SAFE LOADS(for as-rolled sections)"], ["These are the safe uniformly distributed loads (including self weight) which can be carried by simply"], ["supported beams with adequate lateral restraint to the compression flange. They have therefore"], ["generally been calculated in accordance with the allowable bending stresses given in BS 449."], ["The loads are printed in three different type faces to draw attention to particular criteria which may"], ["affect the load-carrying capacity of a beam. Bold, italic and ordinary type faces have been used in"], ["that sequence for maximum clarity and the significance of each is explained below."], ["Bold face. Loads printed in this type are greater than the web buckling capacity of the beam"], ["(UB, joist or channel) alone. If sufficient additional capacity is not provided by the bearing, web"], ["stiffeners will be necessary to realise the full web capacity."], ["Italic face. Loads printed in this type are within the buckling capacity of the unstiffened web and"], ["produce a maximum deflection of less than 1/360th of the span."], ["Ordinary face. Loads printed in this type produce a maximum deflection exceeding 1/360th of the"], ["span. Such cases should therefore be examined as indicated above under ‘Deflection coefficients’."], ["In addition to the criteria covered by the use of different type faces, two other matters require"], ["comment."], ["(a) Shear capacity. Where the shear capacity of the unstiffened web is less than the bending"], ["capacity of a beam, the safe load is calculated on the allowable average shear stress given"], ["in BS 449."], ["(b) Web crushing. Many of the loads tabulated, in the various type faces, exceed the beam"], ["component of the direct bearing capacity of the web at its junction with the flange. The"], ["designer should therefore ensure that the length of stiff bearing and thickness of flange plate or"], ["packing (if any) provide a sufficient additional length of web in bearing."], ["30", "YICK HOE GROUP OF COMPANY"]]}
{"_doc_id": "page_032", "page": 32, "category": "I-Beams", "subcategory": "Safe Loads & Dimensions", "rows": [["I-BEAMS"], ["BEAMS WITHOUT LATERAL SUPPORT"], ["The allowable compressive stress due to bending about the x-x axis for universal beams and"], ["columns, joists and channels is the lesser of the values of pbcgiven in Tables 2 and 3 a, b or c"], ["(depending on the grade of steel) in BS 449. The values in Table 2 apply when the compression"], ["flange is so supported that lateral instability is obviated. When the compression flange is"], ["unsupported or insufficiently supported laterally, the appropriate Table 3 applies. The maximum"], ["effective length of compression flange which may be used without reduction of the allowable"], ["bending stresses in Table 2 is given as Lcwith the safe load tables."], ["Example: Find the allowable stress, pbc, and the safe uniformly distributed load, W, for a 533 = 210"], ["UB 82 in grade 43 steel spanning 7m without lateral restraint and having the ends of the"], ["compression flange partially restrained."], ["Effective length = 0.85 x 700 = 595 cm (see BS 449, Clause 26)"], ["l/ry595/4.38 = 136; D/T = 40."], ["From BS 449, Table 3a, pbc= 119N/mm2"], ["The safe uniformly distributed load, W = 8fZ/L"], ["= (8 x 119 x 1798 x 103/7000)N"], ["= 245kN"], ["Lateral instability is not a criterion for these sections when bent about the y-y axis and the allowable"], ["stresses in Table 2 apply."], ["YICK HOE GROUP OF COMPANY", "31"]]}
{"_doc_id": "page_033", "page": 33, "category": "I-Beams", "subcategory": "Safe Loads & Dimensions", "rows": [["I-BEAMS"], ["STRESS AND SAFE LOAD TABLES"], ["Table 3a of BS 449. Allowable stress pbcin bending (N/mm2) for beams of Grade 43 steel"], ["I/ry", "D/T"], ["10 15 20 25 30 35 40 50"], ["90 165 165 165 165 165 165 165 165"], ["95 165 165 165 163 163 163 163 163"], ["100 165 165 165 157 157 157 157 157"], ["105 165 165 160 152 152 152 152 152"], ["110 165 165 156 147 147 147 147 147"], ["115 165 165 152 141 141 141 141 141"], ["120 165 162 148 136 136 136 136 136"], ["130 165 155 139 126 126 126 126 126"], ["140 165 149 130 115 115 115 115 115"], ["150 165 143 122 104 104 104 104 104"], ["160 163 136 113 95 94 94 94 94"], ["170 159 130 104 91 85 82 82 82"], ["180 155 124 96 87 80 76 72 71"], ["190 151 118 93 83 77 72 68 62"], ["200 147 111 89 80 73 68 64 59"], ["210 143 105 87 77 70 65 61 55"], ["220 139 99 84 74 67 62 58 52"], ["230 134 95 81 71 64 59 55 49"], ["240 130 92 78 69 61 56 52 47"], ["250 126 90 76 66 59 54 50 44"], ["260 122 88 74 64 57 52 48 42"], ["270 118 86 72 62 55 50 46 40"], ["280 114 84 70 60 53 48 44 39"], ["290 110 82 68 58 51 46 42 37"], ["300 106 80 66 56 49 44 41 36"], ["Intermediate values may be obtained by linear interpolation."], ["Note : For materials over 40 mm thick the stress shall not exceed 150 N/mm2."], ["32", "YICK HOE GROUP OF COMPANY"]]}
{"_doc_id": "page_034", "page": 34, "category": "I-Beams", "subcategory": "Axial Stresses", "rows": [["AXIAL STRESSES", "I-BEAMS"], ["The safe loads on stanchions and struts"], ["have been calculated in accordance with"], ["the allowable axial stresses specified in"], ["BS 449, Clause 30, and shown in the"], ["tables that follow :"], ["DESIGN OF STANCHIONS AND STRUTS"], ["Table 17a of BS 449. Allowable stress pcon gross section for axial compression for Grade 43 steel"], ["I/r", "pc(N/mm2) for Grade 43 steel"], ["0 1 2 3 4 5 6 7 8 9"], ["0 155 155 154 154 153 153 153 152 152 151"], ["10 151 151 150 150 149 149 148 148 148 147"], ["20 147 146 146 146 145 145 144 144 144 143"], ["30 143 142 142 142 141 141 141 140 140 139"], ["40 139 138 138 137 137 136 136 136 135 134"], ["50 133 133 132 131 130 130 129 128 127 126"], ["60 126 125 124 123 122 121 120 119 118 117"], ["70 115 114 113 112 111 110 108 107 106 105"], ["80 104 102 101 100 99 97 96 95 94 92"], ["90 91 90 89 87 86 85 84 83 81 80"], ["100 79 78 77 76 75 74 73 72 71 70"], ["110 69 68 67 66 65 64 63 62 61 61"], ["120 60 59 58 57 56 56 55 54 53 53"], ["130 52 51 51 50 49 49 48 48 47 46"], ["140 46 45 45 44 43 43 42 42 41 41"], ["150 40 40 39 39 38 38 38 37 37 36"], ["160 36 35 35 35 34 34 33 33 33 32"], ["170 32 32 31 31 31 30 30 30 29 29"], ["180 29 28 28 28 28 27 27 27 26 26"], ["190 26 26 25 25 25 25 24 24 24 24"], ["200 24 23 23 23 23 22 22 22 22 22"], ["210 21 21 21 21 21 20 20 20 20 20"], ["220 20 19 19 19 19 19 19 18 18 18"], ["230 18 18 18 18 17 17 17 17 17 17"], ["240 17 16 16 16 16 16 16 16 16 15"], ["250 15"], ["300 11"], ["350 8"], ["Intermediate values may be obtained by linear interpolation."], ["Note : For material over 40 mm thick, other than rolled I-beams or channels, and for universal"], ["columns of thicknesses exceeding 40 mm, the limiting stress is 140 N/mm2."], ["YICK HOE GROUP OF COMPANY", "33"]]}
