Repository: 7-wwh/HTML-Material-database-query

# Structural Steel Handbook — Document Parsing & Firestore Pipeline

Parses 267 tables from the Yick Hoe structural steel handbook PDF into structured documents (one per data row), uploads them to Firestore, and provides tools to query and render individual pages.

## Pipeline

```
YH_HandBook_unrestricted.pdf
        │
        ▼ (PDF extraction — done externally)
        │
 raw_handbook.json              267 tables, each with {page, rows}
        │
        ▼
 parse_tables.py  +  schemas.py
        │  Schema-driven row extraction: 39 table-type definitions
        │  → one NDJSON file per schema (e.g. beam_dimensions.ndjson)
        │

File: database/firestore_export/light_beams_and_joists.ndjson
{"_doc_id": "page_049", "page": 49, "category": "Light Beams and Joists", "subcategory": null, "rows": [["LIGHT BEAMS"], ["AND JOISTS"], ["Section", "Unit Section Flange Web", "Flange Corner Section"], ["size", "weight depth", "width thickness thickness radius area"], ["M", "D", "B", "t", "T", "r", "A"], ["Ib/ft kg/m in mm in mm in mm in mm in mm in2 cm2"], ["6 x 4 (J)", "8.5 12.65 5.83 148 3.94 100 0.17 4.32 0.194 4.93 0.25 6.35 2.50 16.1"], ["6 x 4 (L)", "12 17.86 6.00 152 4.00 102 0.23 5.84 0.279 7.09 0.25 6.35 3.53 22.8"], ["16 23.81 6.25 159 4.03 102 0.26 6.60 0.404 10.26 0.25 6.35 4.72 30.5"], ["8 x 4 (J)", "10 14.88 7.90 201 3.94 100 0.17 4.32 0.204 5.18 0.30 7.62 2.95 19.0"], ["8 x 4 (L)", "13 19.35 8.00 203 4.00 102 0.23 5.84 0.254 6.45 0.30 7.62 3.83 24.7"], ["15 22.32 8.12 206 4.015 102 0.245 6.22 0.314 7.98 0.30 7.62 4.43 28.6"], ["10 x 4 (J)", "11.5 17.11 9.87 251 3.95 100 0.18 4.57 0.204 5.18 0.30 7.62 3.39 21.9"], ["10 x 4 (L)", "15 22.32 10.00 254 4.00 102 0.23 5.84 0.269 6.83 0.30 7.62 4.40 28.4"], ["17 25.30 10.12 257 4.01 102 0.24 6.10 0.329 8.36 0.30 7.62 4.98 32.1"], ["19 28.28 10.25 260 4.02 102 0.25 6.35 0.394 10.01 0.30 7.62 5.61 36.2"], ["12 x 4 (J)", "14 20.83 11.91 303 3.97 101 0.20 5.08 0.224 5.69 0.30 7.62 4.14 26.7"], ["12 x 4 (L)", "16.5 24.55 12.00 305 4.00 102 0.23 5.84 0.269 6.83 0.30 7.62 4.86 31.4"], ["19 28.28 12.16 309 4.01 102 0.24 6.10 0.349 8.86 0.30 7.62 5.62 36.3"], ["22 32.74 12.31 313 4.03 102 0.26 6.60 0.424 10.77 0.30 7.62 6.47 41.7"], ["14 x 4 (L)", "17.2* 25.60* 14.00* 356* 4.00 * 102* 0.21* 5.33* 0.272 6.91* 0.43 * 10.9 * 5.05 * 32.6*"], ["14 x 5 (L)", "22 32.74 13.72 348 5.00 127 0.23 5.84 0.335 8.51 0.43 10.9 6.47 41.7"], ["26 38.69 13.89 353 5.025 128 0.255 6.48 0.418 10.62 0.43 10.9 7.65 49.4"], ["16 x 51/2(L)", "26 38.69 15.65 398 5.50 140 0.25 6.35 0.345 8.76 0.43 10.9 7.65 49.4"], ["31 46.13 15.84 402 5.525 140 0.275 6.99 0.442 11.23 0.43 10.9 9.12 58.8"], ["L = Light beams, J = Joists"], ["Note:"], ["Sizes indicated by an asterisk (*) are not included in regular rolling schedules."], ["48", "YICK HOE GROUP OF COMPANY"]]}
{"_doc_id": "page_050", "page": 50, "category": "Light Beams and Joists", "subcategory": null, "rows": [["Y"], ["LIGHT BEAMS"], ["X iy iy X"], ["AND JOISTS"], ["Y"], ["Section", "Moment of inertia", "Radius of gyration", "Modulus of section"], ["Size"], ["Ix", "ly", "ix", "iy", "Zx", "Zy"], ["in4 cm4 in4 cm4 in cm in cm in3 cm3 in3 cm3"], ["6 x 4 (J)", "14.8 616 1.89 78.66 2.43 6.17 0.87 2.21 5.07 83.1 0.96 15.73"], ["6 x 4 (L)", "21.7 903.3 2.89 120.3 2.48 6.30 0.90 2.29 7.24 118.7 1.44 23.60"], ["31.7 1,320 4.32 179.8 2.59 6.58 0.96 2.44 10.1 165.5 2.14 35.07"], ["8 x 4 (J)", "30.8 1,282 1.99 82.82 3.23 8.20 0.82 2.08 7.79 127.7 1.01 16.55"], ["8 x 4 (L)", "39.5 1,644 2.62 109.1 3.21 8.15 0.83 2.11 9.88 161.9 1.31 21.47"], ["48.0 1,994 3.30 137.4 3.29 8.36 0.86 2.18 11.8 193.4 1.65 27.04"], ["10 x 4 (J)", "51.9 2,160 2.01 83.66 3.92 9.96 0.77 1.96 10.5 172.1 1.02 16.72"], ["10 x 4 (L)", "68.8 2,864 2.79 116.1 3.95 10.03 0.80 2.03 13.8 226.2 1.39 22.78"], ["81.8 3,405 3.45 143.6 4.05 10.29 0.83 2.11 16.2 265.5 1.72 28.19"], ["96.2 4,005 4.19 174.4 4.14 10.52 0.86 2.18 18.8 308.1 2.08 34.09"], ["12 x 4 (J)", "88.2 3,671 2.25 93.65 4.61 11.71 0.74 1.88 14.8 242.5 1.13 18.52"], ["12 x 4 (L)", "105.3 4,383", "2.79116.1 4.65 11.81 0.76 1.93 17.5 286.8 1.39 22.78"], ["130.1 5,416 3.67 152.8 4.81 12.22 0.81 2.06 21.4 350.7 1.83 29.99"], ["155.7 6,482 4.55 189.4 4.91 12.47 0.84 2.13 25.3 414.7 2.26 37.04"], ["14 x 4 (L)", "147.3* 6,131* 2.65* 110.3 * 5.40* 13.72* 0.72* 1.83* 21.0 * 344.2* 1.32* 21.63*"], ["14 x 5 (L)", "197.4 8,212 6.40 266.4 5.52 14.02 0.99 2.51 28.8 472.0 2.56 41.96"], ["242.6 10,100 8.26 343.8 5.63 14.30 1.04 2.64 34.9 572.0 3.29 53.92"], ["16 x 51/2(L)", "298.1 12,410 8.71 362.5 6.24 15.85 1.07 2.72 38.1 624.5 3.17 51.96"], ["372.5 15,500 11.57 481.5 6.39 16.23 1.13 2.87 47.0 770.3 4.19 68.67"], ["YICK HOE GROUP OF COMPANY", "49"]]}
{"_doc_id": "page_051", "page": 51, "category": "Light Beams and Joists", "subcategory": null, "rows": [["LIGHT BEAMS"], ["AND JOISTS"], ["Section", "Unit", "Web", "Flange", "Radius", "Toe", "Section"], ["size", "weight", "thickness", "thickness", "Root", "Area"], ["M", "t", "T", "r1", "r2", "A"], ["mm (inch)", "kg/m Ib/ft mm in mm in mm in mm in cm2 in2"], ["76 x 51 (3 x 2)", "6.71 4.5 3.81 0.15 5.69 0.224 6.90 0.27 2.4 0.094 8.5 1.32"], ["102 x 64 (4 x 21/2) 9.65 6.5 4.09 0.161 6.63 0.261 6.90 0.27 2.4 0.094 12.3 1.91"], ["102 x 76 (4 x 3)", "14.90 10 6.10 0.24 8.81 0.347 9.40 0.37 4.6 0.18 18.9 2.94"], ["127 x 76 (5 x 3)", "13.36 9 4.52 0.178 7.62 0.30 7.90 0.31 2.4 0.094 17.0 2.64"], ["152 x 76 (6 x 3)", "17.88 12 5.84 0.23 9.57 0.377 9.40 0.37 4.6 0.18 22.8 3.53"], ["152 x 89 (6 x 31/2) 17.09 11.5 4.93 0.194 8.28 0.326 7.90 0.31 2.4 0.094 21.8 3.38"], ["152 x 127 (6 x 5) 37.25 25 10.41 0.41 13.21 0.520 13.50 0.53 6.6 0.26 47.5 7.37"], ["178 x 102 (7 x 4) 21.54 14.5 5.33 0.21 9.07 0.357 9.40 0.37 3.2 0.13 27.4 4.26"], ["178 x 102 (7 x 4) 23.84 16 6.35 0.25 9.83 0.387 11.40 0.45 5.6 0.22 30.6 4.75"], ["203 x 102 (8 x 4) 25.33 17 5.84 0.23 10.36 0.408 9.40 0.37 3.2 0.13 32.3 5.00"], ["203 x 102 (8 x 4) 26.82 18 7.11 0.28 10.11 0.398 11.40 0.45 5.6 0.22 34.2 5.30"], ["203 x 152 (8 x 6) 52.16 35 8.89 0.35 16.46 0.648 15.50 0.61 7.6 0.30 66.5 10.30"], ["228 x 102 (9 x 4) 31.29 21 7.62 0.30 11.61 0.457 11.40 0.45 5.6 0.22 39.9 6.18"], ["254 x 127 (10 x 5)44.71 30 9.14 0.36 14.02 0.552 13.50 0.53 6.6 0.26 57.1 8.85"], ["254 x 152 (10 x 6)59.61 40 9.14 0.36 18.01 0.709 15.50 0.61 7.6 0.30 75.9 11.77"], ["254 x 203 (10 x 8)81.97 55 10.16 0.40 19.89 0.783 19.60 0.77 9.7 0.38 104.4 16.18"], ["305 x 127 (12 x 5)47.69 32 8.89 0.35 11.61 0.550 13.50 0.53 6.6 0.26 60.9 9.45"], ["305 x 152 (12 x 6)65.57 44 10.16 0.40 18.21 0.717 15.50 0.61 7.6 0.30 83.9 13.00"], ["50", "YICK HOE GROUP OF COMPANY"]]}
{"_doc_id": "page_052", "page": 52, "category": "Light Beams and Joists", "subcategory": null, "rows": [["Y"], ["LIGHT BEAMS"], ["X iy iy X"], ["AND JOISTS"], ["Y"], ["Section", "Moment of inertia", "Radius of gyration", "Modulus of section"], ["Size"], ["Ix", "ly", "ix", "iy", "Zx", "Zy"], ["mm (inch)", "cm4 in4 cm4 in4 cm in cm in cm3 in3 cm3 in3"], ["76 x 51 (3 x 2)", "83 2.0 11.1 0.27 3.12 1.23 1.14 0.45 21.67 1.33 4.37 0.27"], ["102 x 64 (4 x 21/2)", "218 5.2 25.3 0.61 4.21 1.66 1.43 0.57 42.84 2.62 7.97 0.49"], ["102 x 76 (4 x 3)", "325 7.8 55.4 1.33 4.14 1.63 1.70 0.67 63.7 3.89 14.4 0.88"], ["127 x 76 (5 x 3)", "476 11.5 50.2 1.21 5.29 2.08 1.72 0.68 74.9 4.58 13.17 0.81"], ["152 x 76 (6 x 3)", "874 21.5 60.8 1.46 6.20 2.44 1.63 0.64 114.7 7.00 15.9 0.97"], ["152 x 89 (6 x 31/2)", "881 21.7 86.0 2.07 6.36 2.51 1.99 0.78 115.6 7.07 19.34 1.18"], ["152 x 127 (6 x 5)", "1,819 43.7 378.7 9.10 6.20 2.44 2.82 1.11 239.1 14.56 59.6 3.64"], ["178 x 102 (7 X 4)", "1,519 36.6 139.2 3.36 7.44 2.93 2.25 0.89 170.9 10.45 27.41 1.68"], ["178 x 102 (7 x 4)", "1,644 39.5 140.3 3.37 7.34 2.89 2.13 0.84 185.0 11.29 27.7 1.69"], ["203 x 102 (8 x 4)", "2,294 55.1 162.6 3.91 8.43 3.32 2.25 0.88 225.8 13.78 32.02 1.95"], ["203 x 102 (8 x 4)", "2,314 55.6 146.1 3.51 8.23 3.24 2.06 0.81 227.9 13.91 28.7 1.75"], ["203 x 152 (8 x 6)", "4,790 115.1 813.3 19.54 8.48 3.34 3.51 1.38 471.3 28.76 106.7 6.51"], ["228 x 102 (9 x 4)", "3,375 81.1 172.7 4.15 9.19 3.62 2.08 0.82 295.5 18.03 33.9 2.07"], ["254 x 127 (10 x 5) 6,085 146.2 405.0 9.73 10.31 4.06 2.67 1.05 479.3 29.25 63.7 3.89"], ["254 x 152 (10 x 6) 8,524 204.8 905.6 21.76 10.59 4.17 3.45 1.36 671.2 40.96 118.8 7.25"], ["254 x 203 (10 x 8) 12,016 288.7 2,278.3 54.74 10.72 4.22 4.67 1.84 946.2 57.74 224.3 13.69"], ["305 x 127 (12 x 5) 9,202 221.1 403.3 9.69 12.29 4.84 2.56 1.01 603.7 36.84 63.6 3.88"], ["305 x 152 (12 x 6) 13,181 316.7 920.6 22.12 12.55 4.94 3.30 1.30 865.1 52.79 120.8 7.37"], ["YICK HOE GROUP OF COMPANY", "51"]]}

File: database/firestore_export/machinery_steel_products.ndjson
{"_doc_id": "page_248", "page": 248, "category": "Machinery Steel Products", "subcategory": "Harden & Tempered Steel", "rows": [["PRODUCT LIST"], ["MACHINERY STEEL PRODUCTS"], ["HARDEN & TEMPERED STEEL - CARBON STEEL", "248"], ["PRE-HARDEN & TEMPERED ALLOY STEEL 249"], ["COLD FINISHED STEEL BAR", "251"], ["YICK HOE GROUP OF COMPANY", "247"]]}
{"_doc_id": "page_249", "page": 249, "category": "Machinery Steel Products", "subcategory": "Harden & Tempered Steel", "rows": [["HARDEN &"], ["TEMPERED STEEL"], ["CARBON STEEL KS D3752, JIS G4051"], ["Chemical Composition %", "Mechanical Properties"], ["KS AISI C Si Mn P S", "YP TS EL RA Impact Hardness"], ["JIS", "kg/mm2 kg/mm2 % % charpy HB"], ["S10C", ".08/.13 .15/.35 .30/.60 ≤0.03 ≤.035 ≥21 ≥32 ≥33", "109/159"], ["1010 .08/.13 - .30/.60 ≤.035 ≤.045"], ["S12C", ".10/.15 .15/.35 .30/.60 ≤.030 ≤.035 ≥24 ≥38 ≥30 - - 111/167"], ["1012 .10/.15 - .30/.60 ≤.035 ≤.045"], ["S15C", ".13/.18 .15/.35 .30/.60 ≤.030 ≤.035 ≥24 ≥38 ≥30 - - 111/167"], ["1015 .13/.18 - .30/.60 ≤.035 ≤.045"], ["S17C", ".15/.20 .15/.35 .30/.60 ≤.030 ≤.035 ≥25 ≥41 ≥28 - - 116/174"], ["1017 .15/.20 - .30/.60 ≤.035 ≤.045"], ["S20C", ".18/.23 .15/.35 .30/.60 ≤.030 ≤.035 ≥25 ≥41 ≥28 - - 116/174"], ["1020 .18/.23 - .30/.60 ≤.035 ≤.045"], ["S22C", ".20/.25 .15/.35 .30/.60 ≤.030 ≤.035 ≥27 ≥45 ≥27 - - 123/183"], ["1023 .20/.25 - .30/.60 ≤.035 ≤.045"], ["S25C", ".22/.28 .15/.35 .30/.60 ≤.030 ≤.035 ≥27 ≥45 ≥27 - - 123/183"], ["1025 .22/.28 - .30/.60 ≤.035 ≤.045"], ["S28C", ".25/.31 .15/.35 .60/.90 ≤.030 ≤.035 ≥29 ≥48 ≥25 - - 137/197"], ["1029 .25/.31 - .60/.90 ≤.035 ≤.045"], ["S30C", ".27/.33 .15/.35 .60/.90 ≤.030 ≤.035 ≥29 ≥48 ≥25 - - 137/197"], ["1030 .28/.34 - .60/.90 ≤.035 ≤.045"], ["S33C", ".30/.36 .15/.35 .60/.90 ≤.030 ≤.035 ≥31 ≥52 ≥23 - - 149/207"], ["S35C", ".32/.36 .15/.35 .60/.90 ≤.030 ≤.035 ≥31 ≥52 ≥23 - - 149/207"], ["1035 .32/.38 - .60/.90 ≤.035 ≤.045"], ["S38C", ".35/.41 .15/.35 .60/.90 ≤.030 ≤.035 ≥33 ≥55 ≥22 - - 156/217"], ["1038 .35/.42 - .60/.90 ≤.030 ≤.045"], ["S40C", ".37/.43 .15/.35 .60/.90 ≤.030 ≤.035 ≥33 ≥55 ≥22 - - 156/217"], ["1040 .37/.44 - .60/.90 ≤.030 ≤.045"], ["S43C", "40/.46 .15/.35 .60/.90 ≤.030 ≤.035 ≥35 ≥58 ≥20 - - 167/229"], ["1043 .40/.47 - .70/1.00 ≤.035 ≤.045"], ["S45C", ".42/.48 .15/.35 .60/.90 ≤.030 ≤.035 ≥35 ≥58 ≥20 - - 167/229"], ["1045 .43/.50 - .60/.90 ≤.035 ≤.045"], ["S48C", ".45/.51 .15/.35 .60/.90 ≤.030 ≤.035 ≥37 ≥62 ≥18 - - 179/235"], ["S50C", ".47/.53 .15/.35 .60/.90 ≤.030 ≤.035 ≥37 ≥62 ≥18 - - 179/235"], ["1049 .46/.53 - .60/.90 ≤.035 ≤.045"], ["S53C", ".50/.56 .15/.35 .60/.90 ≤.030 ≤.035 ≥40 ≥66 ≥15 - - 183/255"], ["1053 .48/.55 - .70/1.00 ≤.035 ≤.045"], ["S55C", ".52/.58 .15/.35 .60/.90 ≤.030 ≤.035 ≥40 ≥66 ≥15 - - 183/255"], ["1055 .50/.60 - .60/.90 ≤.035 ≤.045"], ["S58C", ".55/.61 .15/.35 .60/.90 ≤.030 ≤.035 ≥40 ≥66 ≥15 - - 183/255"], ["1060 .55/.65 - .60/.90 ≤.035 ≤.045"], ["248", "YICK HOE GROUP OF COMPANY"]]}
{"_doc_id": "page_250", "page": 250, "category": "Machinery Steel Products", "subcategory": "Harden & Tempered Steel", "rows": [["PRE-HARDEN &"], ["TEMPERED ALLOY STEEL"], ["ALLOY STEEL KS D3707 D3711, JIS G4104 G4105"], ["KS", "Chemical Composition %", "Mechanical Properties"], ["JIS AISI C Si Mn P S Cr Mo YP TS EL RA Impact Hardness"], ["kg/mm2 kg/mm2 % % charpy HB"], ["SCR415", ".13/.18 .15/.35 .60/.85 ≤.030 ≤.030 .90/1.20 - - ≥80 ≥15 ≥40 ≥6 217/302"], ["SCR420", ".18/.23 .15/.35 .60/.85 ≤.030 ≤.030 .90/1.20 - - ≥85 ≥14 ≥35 ≥5 235/321"], ["5120 .17/.22 .15/.30 .70/.90 ≤.035 ≤.040 .70/.90"], ["SCR430", ".28/.33 .15/.35 .60/.85 ≤.030 ≤.030 .90/1.20 - ≥65 ≥80 ≥18 ≥55 ≥9 229/285"], ["5130 .28/.33 .15/.30 .70/.90 ≤.035 ≤.040 .80/1.10"], ["SCR435", ".33/.38 .15/.35 .60/.85 ≤.030 ≤.030 .90/1.20 - ≥75 ≥90 ≥15 ≥50 ≥7 255/311"], ["5135 .33/.38 .15/.30 .60/.80 ≤.035 ≤.030 .80/1.05"], ["SCR440 . .38/.43 .15/.35 .60/.85 ≤.030 ≤.030 .90/1.20 - ≥85 ≥100 ≥12 ≥40 ≥5 285/341"], ["5140 .38/.43 .15/.30 .70/.90 ≤.035 ≤.040 .70/.90"], ["SCR445", ".43/.48 .15/.35 .60/.85 ≤.030 ≤.030 .90/1.20 - ≥85 ≥100 ≥12 ≥40 ≥5 285/341"], ["5147 .46/.51 .15/.30 .70/.95 ≤.035 ≤.030 .85/1.15"], ["SCM415", ".13/.18 .15/.35 .60/.85 ≤.030 ≤.030 .90/1.20 .15/.30 - ≥85 ≥16 ≥40 ≥7 235/321"], ["SCM418", ".16/.21 .15/.35 .60/.85 ≤.030 ≤.030 .90/1.20 .15/.30 - ≥90 ≥15 ≥40 ≥7 248/331"], ["4118 .18/.23 .15/.30 .70/.90 ≤.035 ≤.040 .40/.60 .08/.15"], ["SCM420", ".18/.23 .15/.35 .60/.85 ≤.030 ≤.030 .90/1.20 .15/.30 - ≥95 ≥14 ≥35 ≥6 285/363"], ["SCM421", ".17/.23 .15/.35 .70/1.00 ≤.030 ≤.030 .90/.120 .15/.30 - ≥100 ≥14 ≥35 ≥6 285/363"], ["SCM822", ".20/.25 .15/.35 .60/.85 ≤.030 ≤.030 .90/1.20 .35/.45 - ≥105 ≥12 ≥30 ≥6 302/415"], ["SCM430", ".28/.33 .15/.35 .60/.85 ≤.030 ≤.030 .90/1.20 .15/.30 ≥70 ≥85 ≥18 ≥55 ≥11 241/293"], ["4130 .28/.33 .15/.30 .40/.60 ≤.035 ≤.040 .80/1.10 .15/.25"], ["SCM432", ".27/.37 .15/.35 .30/.60 ≤.030 ≤.030 1.00/1.50 .15/.30 ≥75 ≥90 ≥16 ≥50 ≥9 225/321"], ["SCM435", ".33/.38 .15/.35 .60/.85 ≤.030 ≤.030 .90/1.20 .15/.30 ≥80 ≥95 ≥15 ≥50 ≥8 269/321"], ["4135 .33/.38 .20/.35 .70/.90 ≤.035 ≤.040 .80/1.10 .15/.25"], ["SCM440", ".38/.43 .15/.35 .60/.85 ≤.030 ≤.030 .90/1.20 .15/.30 ≥85 ≥100 ≥12 ≥45 ≥6 285/341"], ["4140 .38/.43 .15/.30 .75/1.00 ≤.035 ≤.040 .80/1.10 .15/.25"], ["SCM445", ".43/.48 .15/.35 .60/.85 ≤.030 ≤.030 .90/1.20 .15/.30 ≥90 ≥105 ≥12 ≥40 ≥4 302/363"], ["4145 .43/.48 .15/.30 .75/1.00 ≤.035 ≤.040 .80/1.10 .15/.25"], ["YICK HOE GROUP OF COMPANY", "249"]]}
{"_doc_id": "page_251", "page": 251, "category": "Machinery Steel Products", "subcategory": "Cold Finished Steel Bar", "rows": [["PRE-HARDEN &"], ["TEMPERED ALLOY STEEL"], ["ALLOY STEEL KS D3708 D3709, JIS G4102 G4103"], ["KS", "Chemical Composition %", "Mechanical Properties"], ["JIS AISI C Si Mn P S Ni Cr Mo YP TS EL RA Impact Hardness"], ["kg/mm2 kg/mm2 % % charpy HB"], ["SNC415", ".12/.18 .15/.35 .35/.65 ≤.030 ≤.030 2.00/2.50 .20/.50 - - ≤80 ≥17 ≥45 ≥9 235/341"], ["SNC815", ".12/.18 .15/.35 .35/.65 ≤.030 ≤.030 3.00/3.50 .70/1.00 - - ≤100 ≥12 ≥45 ≥8 285/388"], ["SNC631", ".27/.35 .15/.35 .35/.65 ≤.030 ≤.030 2.50/3.00 .60/1.00 - ≥70 ≥85 ≥18 ≥50 ≥12 248/302"], ["SNC236", ".32/.40 .15/.35 .35/.65 ≤.030 ≤.030 2.50/3.00 .60/1.00 - ≥70 ≥85 ≥18 ≥50 ≥12 248/302"], ["3135 .33/.38 .20/.35 .60/.80 ≤.040 ≤.040 1.10/1.40 .55/.75 -"], ["SNC836", ".32/.40 .15/.35 .35/.65 ≤.030 ≤.030 3.00/3.50 .60/1.00 - ≥80 ≥95 ≥19 ≥49 ≥8 269/321"], ["SNCM415 .12/.18 .15/.35 .40/.70 ≤.030 ≤.030 1.60/2.00 .40/.65 .15/.30 - ≥90 ≥16 ≥45 ≥7 255/341"], ["SNCM815 .12/.18 .15/.35 .30/.60 ≤.030 ≤.030 4.00/4.52 .70/1.00 .15/.30 - ≥110 ≥12 ≥40 ≥7 311/375"], ["SNCM616 .13/.20 .15/.35 .80/1.20 ≤.030 ≤.030 2.80/3.20 1.40/1.80 .40/.60 - ≥120 ≥14 ≥40 ≥8 341/415"], ["SNCM220 .17/.23 .15/.35 .60/.90 ≤.030 ≤.030 .40/.70 .40/.60 .15/.30 - ≥85 ≥17 ≥40 ≥6 248/341"], ["SNCM420 .17/.23 .13/.35 .40/.70 ≤.030 ≤.030 1.60/2.00 .40/.65 .15/.30 - ≥100 ≥15 ≥40 ≥7 293/375"], ["4320 .17/.22 .15/.30 .45/.65 ≤.035 ≤.040 1.65/2.00 .40/.60 .20/.30"], ["SNCM625 .20/.30 .15/.35 .35/.60 ≤.030 ≤.030 3.00/3.50 1.00/1.50 .15/.30 ≥85 ≥95 ≥18 ≥50 ≥8 269/321"], ["SNCM630 .25/.35 .15/.35 .35/.60 ≤.030 ≤.030 2.50/3.50 2.50/3.50 .50/.70 ≥90 ≥110 ≥15 ≥45 ≥8 302/352"], ["SNCM431 .27/.35 .15/.35 .60/.90 ≤.030 ≤.030 1.60/2.00 .60/1.00 .15/.30 ≥70 ≥85 ≥20 ≥55 ≥10 248/302"], ["4337 .35/.40 .20/.35 .60/.90 ≤.040 ≤.040 1.65/2.00 .70/.90 .20/.30"], ["SNCM439 .36/.43 .15/.35 .60/.90 ≤.030 ≤.030 1.60/2.00 .60/1.00 .15/.30 ≥90 ≥100 ≥16 ≥45 ≥7 293/352"], ["4340 .38/.43 .15/.30 .60/.80 ≤.035 ≤.030 1.65/2.00 .70/.90 .20/.30"], ["SNCM240 .38/.43 .15/.35 .70/1.00 ≤.030 ≤.030 .40/.70 .40/.65 .15/.30 ≥80 ≥90 ≥17 ≥50 ≥7 255/311"], ["250", "YICK HOE GROUP OF COMPANY"]]}
{"_doc_id": "page_252", "page": 252, "category": "Machinery Steel Products", "subcategory": "Cold Finished Steel Bar", "rows": [["COLD FINISHED"], ["STEEL BAR"], ["FREE CUTTING STEEL KS D3567, JIS G4804"], ["Chemical Composition %", "Mechanical Properties"], ["KS AISI C Si Mn", "P S Pb YP TS EL RA Impact Hardness"], ["JIS", "kg/mm2 kg/mm2 % % charpy HB"], ["SUM11", ".08/.13 - .30/.60 ≤.04 .08/.13 -"], ["1109 .08/.13 - .60/.90 ≤.04 .08/.13 -"], ["SUM12", ".08/.13 - .60/.90 ≤.04 .08/.13 -"], ["SUM32", ".12/.20 - .60/1.10 ≤.04 .10/.20 -"], ["SUM31", ".14/.20 - 1.00/1.30 ≤.04 .08/.13 -"], ["1117 .14/.20 - 1.00/1.30 ≤.04 .08/.13 - 28.4 43.7 32.8 58 69 121"], ["SUM41", ".32/.39 - 1.35/1.65 ≤.04 .08/.13 -"], ["1137 .32/.39 - 1.35/1.65 ≤.04 .08/.13 - 35.1 59.5 26.8 53.9 36.8 174"], ["SUM42", ".37/.45 - 1.35/1.65 ≤.04 .08/.13 -"], ["1141 .37/.45 - 1.35/1.65 ≤.04 .08/.13 -"], ["SUM43", ".37/.45 - 1.35/1.65 ≤.04 .24/.33 -"], ["1144 .40/.48 - 1.35/1.65 ≤.04 .24/.33 - 35.2 59.5 24.8 47.3 48 167"], ["SUM23", "≤.09 - .75/1.05 .04/.09 .26/.35 -"], ["SUM21", "≤.13 - .70/1.00 .07/.12 .16/.23 -"], ["1213 ≤.13 - .70/1.00 .07/.12 .24/.33 -"], ["SUM22", "≤.13 - .70/1.00 .07/.12 .24/.33 -"], ["YICK HOE GROUP OF COMPANY", "251"]]}
{"_doc_id": "page_253", "page": 253, "category": "Machinery Steel Products", "subcategory": "Cold Finished Steel Bar", "rows": [["252", "YICK HOE GROUP OF COMPANY"]]}
