Repository: 7-wwh/HTML-Material-database-query

# Structural Steel Handbook — Document Parsing & Firestore Pipeline

Parses 267 tables from the Yick Hoe structural steel handbook PDF into structured documents (one per data row), uploads them to Firestore, and provides tools to query and render individual pages.

## Pipeline

```
YH_HandBook_unrestricted.pdf
        │
        ▼ (PDF extraction — done externally)
        │
 raw_handbook.json              267 tables, each with {page, rows}
        │
        ▼
 parse_tables.py  +  schemas.py
        │  Schema-driven row extraction: 39 table-type definitions
        │  → one NDJSON file per schema (e.g. beam_dimensions.ndjson)
        │

File: database/firestore_export/non_ferrous_metals.ndjson
{"_doc_id": "page_254", "page": 254, "category": "Non-Ferrous Metals", "subcategory": "Product List", "rows": [["PRODUCT LIST"], ["NON-FERROUS METALS"], ["COPPER"], ["ROUND BARS, HEXAGON BARS & SQUARE BARS", "254"], ["FLAT BARS", "255"], ["BRASS"], ["ROUND BARS, HEXAGON BARS & SQUARE BARS", "256"], ["FLAT BARS", "257"], ["SHEETS", "258"], ["BRONZE"], ["PRINCIPLE OF CONTINUOUS CASTING / SPECIFICATIONS /"], ["ADVANTAGES / APPLICATION", "259"], ["STOCK SIZES & WEIGHTS", "260"], ["YICK HOE GROUP OF COMPANY", "253"]]}
{"_doc_id": "page_255", "page": 255, "category": "Non-Ferrous Metals", "subcategory": "Copper", "rows": [["COPPER"], ["ROUND BARS, HEXAGON BARS & SQUARE BARS"], ["WEIGHTS CHART (Imperial Units)"], ["Dia.", "Round Bar", "Hexagon Bar", "Square Bar"], ["in", "kg/ft Ib/ft kati/ft kg/ft Ib/ft kati/ft kg/ft Ib/ft kati/ft"], ["1/"], ["8", "0.022 0.048 0.036 0.024 0.052 0.040 0.027 0.060 0.045"], ["3/"], ["16", "0.049 0.107 0.081 0.054 0.118 0.089 0.062 0.136 0.103"], ["1/"], ["4", "0.086 0.189 0.142 0.095 0.209 0.157 0.109 0.241 0.180"], ["5/"], ["16", "0.134 0.296 0.222 0.148 0.326 0.245 0.171 0.377 0.283"], ["3/"], ["8", "0.193 0.426 0.319 0.213 0.470 0.352 0.246 0.543 0.407"], ["7/"], ["16", "0.263 0.580 0.435 0.290 0.640 0.480 0.335 0.739 0.554"], ["1/"], ["2", "0.344 0.758 0.569 0.379 0.835 0.627 0.438 0.965 0.724"], ["9/"], ["16", "0.435 0.959 0.719 0.479 1.057 0.792 0.554 1.221 0.916"], ["5/"], ["8", "0.537 1.184 0.888 0.592 1.305 0.979 0.684 1.507 1.131"], ["11/"], ["16", "0.650 1.432 1.075 0.716 1.579 1.184 0.827 1.824 1.368"], ["3/"], ["4", "0.773 1.705 1.279 0.853 1.880 1.411 0.984 2.170 1.628"], ["13/"], ["16", "0.907 2.000 1.500 1.002 2.210 1.657 1.157 2.550 1.914"], ["7/"], ["8", "1.052 2.320 1.740 1.160 2.558 1.919 1.340 2.954 2.216"], ["15/"], ["16", "1.211 2.670 2.003 1.334 2.940 2.206 1.542 3.400 2.550"], ["1", "1.374 3.030 2.273 1.515 3.341 2.506 1.750 3.858 2.895"], ["11/8", "1.740 3.835 2.878 1.918 4.229 3.172 2.215 4.883 3.664"], ["11/4", "2.148 4.735 3.553 2.368 5.221 3.917 2.735 6.029 4.524"], ["13/8", "2.599 5.729 4.299 2.865 6.317 4.739 3.309 7.295 5.473"], ["11/2", "3.093 6.818 5.116 3.410 7.518 5.640 3.938 8.681 6.513"], ["15/8", "3.630 8.002 6.004 4.003 8.824 6.621 4.622 10.19 7.645"], ["13/4", "4.210 9.281 6.963 4.636 10.22 7.668 5.362 11.82 8.869"], ["17/8", "4.831 10.65 7.990 5.330 11.750 8.816 6.151 13.56 10.174"], ["2", "5.498 12.12 9.094 6.065 13.37 10.032 6.999 15.43 11.576"], ["21/8", "6.214 13.70 10.278"], ["21/4", "6.958 15.34 11.509 7.675 16.92 12.694 8.859 19.53 14.653"], ["23/8", "7.766 17.12 12.845"], ["21/2", "8.605 18.97 14.233 9.448 20.83 15.627 10.941 24.12 18.096"], ["25/8", "9.485 20.91 15.688"], ["23/4", "10.41 22.95 17.218 11.462 25.27 18.958 13.236 29.18 21.892"], ["27/8", "11.381 25.09 18.824"], ["3", "12.388 27.31 20.490 13.662 30.12 22.597 15.753 34.73 26.055"], ["31/4", "14.542 32.06 24.052 16.007 35.29 26.476 18.484 40.75 30.573"], ["31/2", "16.865 37.18 27.895 18.566 40.93 30.708 21.442 47.27 35.465"], ["33/4", "19.360 42.68 32.021 21.315 46.99 35.255 24.612 54.26 40.708"], ["4", "22.027 48.56 36.433 24.249 53.46 40.108 28.001 61.73 46.314"], ["41/4", "24.866 54.82 41.128"], ["41/2", "27.874 61.45 46.104", "35.462 78.18 58.654"], ["254", "YICK HOE GROUP OF COMPANY"]]}
{"_doc_id": "page_256", "page": 256, "category": "Non-Ferrous Metals", "subcategory": "Brass", "rows": [["COPPER"], ["FLAT BARS"], ["SIZES AND UNIT WEIGHTS (Approx. Wt. in Ibs/ft)"], ["Width", "Thickness"], ["in 1/16 1/8 3/16 1/4 5/16 3/8 1/2 5/8 3/4 7/8 1"], ["1/"], ["2 0.12 0.24 0.36 0.48 0.60 0.72"], ["5/"], ["8 0.15 0.30 0.45 0.60 0.75 0.91 1.21"], ["3/"], ["4 0.18 0.36 0.54 0.72 0.91 1.09 1.45 1.81"], ["7/"], ["8", "0.42 0.63 0.85 1.06 1.27 1.69 2.11 2.54"], ["1", "0.24 0.48 0.72 0.97 1.21 1.45 1.93 2.42 2.90 3.38"], ["11/4", "0.60 0.91 1.21 1.51 1.81 2.42 3.02 3.62 4.23 4.83"], ["11/2 0.36 0.72 1.09 1.45 1.81 2.17 2.90 3.62 4.35 5.07 5.80"], ["13/4", "0.85 1.27 1.69 2.11 2.54 3.38 4.23 5.07 5.92 6.76"], ["2", "0.97 1.45 1.93 2.42 2.90 3.86 4.83 5.80 6.76 7.73"], ["21/4", "1.09 1.63 2.17", "3.26 4.35 5.43 6.52", "8.69"], ["21/2", "1.21 1.81 2.42 3.02 3.62 4.83 6.04 7.25 8.45 9.66"], ["23/4", "1.33", "2.66"], ["3", "1.45 2.17 2.90 3.62 4.35 5.80 7.25 8.69", "11.59"], ["31/4", "3.14 3.92", "9.42"], ["31/2", "1.69 2.54 3.38", "5.07 6.76 8.45"], ["4", "1.93 2.90 3.86 4.83 5.80 7.73 9.66 11.59", "15.46"], ["41/2", "4.35", "8.69 10.87"], ["5", "3.62 4.83", "9.66"], ["6", "5.80 7.25 8.69 11.59", "17.39", "23.18"], ["YICK HOE GROUP OF COMPANY", "255"]]}
{"_doc_id": "page_257", "page": 257, "category": "Non-Ferrous Metals", "subcategory": "Brass", "rows": [["BRASS"], ["ROUND BARS, HEXAGON BARS & SQUARE BARS"], ["JIS H3250 C3604B/BS2874 CZ121/122"], ["WEIGHTS CHART (Imperial Units)"], ["Dia.", "Round Bar", "Hexagon Bar", "Square Bar"], ["in", "kg/ft Ib/ft kati/ft kg/ft Ib/ft kati/ft kg/ft Ib/ft kati/ft"], ["1/"], ["8", "0.020 0.045 0.033 0.023 0.050 0.038 0.026 0.058 0.043"], ["3/"], ["16", "0.046 0.102 0.076 0.051 0.112 0.084 0.059 0.130 0.098"], ["1/"], ["4", "0.082 0.181 0.136 0.091 0.200 0.151 0.105 0.231 0.174"], ["5/"], ["16", "0.128 0.283 0.212 0.142 0.312 0.235 0.163 0.360 0.270"], ["3/"], ["8", "0.185 0.407 0.306 0.204 0.449 0.337 0.235 0.519 0.389"], ["7/"], ["16", "0.252 0.555 0.417 0.278 0.612 0.460 0.320 0.706 0.529"], ["1/"], ["2", "0.328 0.724 0.543 0.362 0.799 0.599 0.418 0.922 0.691"], ["9/"], ["16", "0.416 0.917 0.688 0.459 1.011 0.759 0.529 1.167 0.875"], ["5/"], ["8", "0.513 1.132 0.849 0.566 1.248 0.936 0.654 1.441 1.082"], ["11/"], ["16", "0.621 1.369 1.027 0.685 1.510 1.133 0.805 1.774 1.331"], ["3/"], ["4", "0.739 1.630 1.222 0.815 1.797 1.348 0.941 2.075 1.556"], ["13/"], ["16", "0.864 1.905 1.429 0.953 2.100 1.576 1.098 2.420 1.816"], ["7/"], ["8", "1.006 2.218 1.664 1.109 2.446 1.834 1.281 2.824 2.119"], ["15/"], ["16", "1.150 2.535 1.902 1.266 2.790 2.094 1.465 3.230 2.423"], ["1", "1.314 2.897 2.173 1.449 3.195 2.397 1.673 3.689 2.767"], ["11/8", "1.663 3.667 2.751 1.834 4.043 3.033 2.118 4.669 3.503"], ["11/4", "2.053 4.527 3.396 2.264 4.992 3.745 2.615 5.764 4.325"], ["13/8", "2.485 5.478 4.110 2.740 6.040 4.032 3.163 6.974 5.232"], ["11/2", "2.957 6.519 4.891 3.260 7.188 5.392 3.765 8.300 6.227"], ["15/8", "3.470 7.651 5.739 3.827 8.436 6.330 4.418 9.741 7.307"], ["13/4", "4.025 8.873 6.657 4.438 9.784 7.340 5.126 11.300 8.478"], ["17/8", "4.622 10.190 7.645 5.094 11.230 8.425 5.883 12.970 9.730"], ["2", "5.257 11.590 8.695 5.797 12.780 9.688 6.695 14.760 11.074"], ["21/8", "5.910 13.029 9.775"], ["21/4", "6.654 14.670 11.006 7.335 16.170 12.132 8.473 18.680 14.014"], ["23/8", "7.380 16.270 12.207"], ["21/2", "8.215 18.110 13.588 9.058 19.970 14.982 10.460 23.060 17.301"], ["25/8", "9.010 19.870 14.903"], ["23/4", "9.938 21.910 16.437 10.959 24.160 18.126 12.655 27.900 20.931"], ["27/8", "10.810 23.840 17.880"], ["3", "11.830 26.080 19.567 13.041 28.750 21.670 15.059 33.200 24.908"], ["31/4", "13.820 30.460 22.858", "17.595 38.790 29.102"], ["31/2", "16.148 35.600 26.709", "20.602 45.420 34.076"], ["33/4", "18.400 40.560 30.434", "23.424 51.640 38.743"], ["4", "20.930 46.140 34.618", "26.649 58.750 44.077"], ["256", "YICK HOE GROUP OF COMPANY"]]}
{"_doc_id": "page_258", "page": 258, "category": "Non-Ferrous Metals", "subcategory": "Brass", "rows": [["BRASS"], ["FLAT BARS"], ["SIZES AND UNIT WEIGHTS (Approx. Wt. in Ibs/ft)"], ["Width", "Thickness"], ["in 1/16 1/8 3/16 1/4 5/16 3/8 1/2 5/8 3/4 7/8 1"], ["1/"], ["2 0.11 0.23 0.34 0.46 0.57 0.69"], ["5/"], ["8 0.14 0.29 0.43 0.57 0.71 0.86 1.14"], ["3/"], ["4 0.17 0.34 0.51 0.69 0.86 1.03 1.37 1.72"], ["7/"], ["8", "0.40 0.60 0.80 1.00 1.20 1.60 2.00 2.40"], ["1", "0.23 0.46 0.69 0.92 1.14 1.37 1.83 2.29 2.75 3.20"], ["11/4", "0.57 0.86 1.14 1.43 1.72 2.29 2.86 3.43 4.00 4.58"], ["11/2 0.34 0.69 1.03 1.37 1.72 2.06 2.75 3.43 4.12 4.80 5.49"], ["13/4", "0.80 1.20 1.60 2.00 2.40 3.20 4.00 4.80 5.60 6.41"], ["2", "0.92 1.37 1.83 2.29 2.75 3.66 4.58 5.49 6.41 7.32"], ["21/4", "1.03 1.54 2.06", "3.09 4.12 5.15 6.18", "8.24"], ["21/2", "1.14 1.72 2.29 2.86 3.43 4.58 5.72 6.86 8.01 9.15"], ["23/4", "1.26", "2.52"], ["3", "1.37 2.06 2.75 3.43 4.12 5.49 6.86 8.24", "10.98"], ["31/4", "3.72", "5.95", "8.92"], ["31/2", "1.60 2.40 3.20", "4.80 6.41 8.01"], ["4", "1.83 2.75 3.66 4.58 5.49 7.32 9.15 10.98", "14.64"], ["41/2", "4.12", "8.24 10.29"], ["5", "3.42 4.58", "9.15"], ["6", "5.49 6.86 8.24 10.98", "16.47", "21.96"], ["YICK HOE GROUP OF COMPANY", "257"]]}
{"_doc_id": "page_259", "page": 259, "category": "Non-Ferrous Metals", "subcategory": "Brass", "rows": [["BRASS"], ["SHEETS"], ["JIS H3100 C2801P 1/2 HARD"], ["IMPORTED BRASS PLATE FROM JAPAN - SAMBO"], ["Gauge", "Thickness", "Width", "Length", "Weight"], ["mm"], ["6 OZ", "0.22", "14”", "48”", "0.83"], ["8 OZ", "0.30", "14”", "48”", "1.13"], ["10 OZ", "0.35", "14”", "48”", "1.31"], ["12 OZ", "0.54", "14”", "48”", "1.54"], ["14 OZ", "0.50", "14”", "48”", "1.88"], ["16 OZ", "0.55", "14”", "48”", "2.06"], ["16 G", "1.50", "2’", "4’", "9.64"], ["18 G", "1.20", "2’", "4’", "7.72"], ["20 G", "0.90", "2’", "4’", "5.79"], ["22 G", "0.70", "2’", "4’", "4.50"], ["24 G", "0.50", "2’", "4’", "3.21"], ["1.00", "2’", "4’", "6.43"], ["2.00", "2’", "4’", "12.86"], ["2.30", "2’", "4’", "14.79"], ["3.00", "2’", "4’", "19.29"], ["4.50", "2’", "4’", "30.61"], ["6.00", "2’", "4’", "40.83"], ["9.00", "2’", "4’", "61.24"], ["12.00", "2’", "4’", "81.65"], ["0.50", "4’", "8’", "13.61"], ["0.70", "4’", "8’", "18.00"], ["0.90", "4’", "8’", "23.15"], ["1.20", "4’", "8’", "30.86"], ["1.50", "4’", "8’", "38.85"], ["2.00", "4’", "8’", "51.44"], ["3.00", "4’", "8’", "77.16"], ["4.50", "4’", "8’", "122.43"], ["6.00", "4’", "8’", "163.32"], ["9.00", "4’", "8’", "244.98"], ["12.00", "4’", "8’", "326.64"], ["258", "YICK HOE GROUP OF COMPANY"]]}
{"_doc_id": "page_260", "page": 260, "category": "Non-Ferrous Metals", "subcategory": "Bronze", "rows": [["BRONZE"], ["PRINCIPLE OF CONTINUOUS CASTING"], ["Molten bronze is poured from a furnace into a crucible which is cemented to the neck of a"], ["graphite die. The lower half of the die is water cooled, the metal sets in this section and is"], ["withdrawn through two sets of rollers. A flying saw mounted below the roller cuts the bar to the"], ["required length. Continuous cast rod has greatly improved physical properties compared with"], ["normal sand-cast material. Because of the bottom pouring conditions and rapid cooling the"], ["metal receives in the cooling zone, inclusions are completely eliminated, grain structure is tight"], ["and even giving excellent pressure tightness qualities. Tensile strength and wearing qualities are"], ["increased by up to 35%."], ["SPECIFICATIONS"], ["Our standard stock bronze is listed below. Other specifications can be supplied on request"], ["provided sufficient quantity is ordered."], ["Material Specification:"], ["British Standard", "------------------------BS.1400 LG2-C"], ["Japanese Standard", "------------------------JIS H5111 BC6C"], ["American Standard", "------------------------ASTM SAE 40"], ["ASTM B145-52.4A"], ["ASTM 584-85a C83600"], ["Approximate Chemical Composition ------------------------Copper 85%"], ["Tin 5%"], ["Zinc 5%"], ["Lead 5%"], ["Typical Mechanical Properties : U.T.S. ------------------------18 Tons/in2"], ["28 kg/mm2"], ["17 Tons/in2BS.1400(min)"], ["Yield Stress", "------------------------10 Tons/in2"], ["15 kg/mm2"], ["Elongation", "------------------------25%"], ["15% BS.1400(min)"], ["Hardness (Brinell No.)", "------------------------80"], ["ADVANTAGES"], ["Constant research and improved production techniques ensure top quality material with many"], ["advantages :-"], ["Reduced machining allowance - less waste"], ["Reduced tool wear"], ["Higher machining speeds"], ["Excellent mechanical properties"], ["Freedom from gas and porosity"], ["Close grain structure provides good pressure resistance"], ["APPLICATION"], ["General purpose bearings, Automotive and Machine"], ["Hydraulic Components"], ["Gears, Worm Wheels"], ["Valve seats"], ["Slide valves"], ["Rock drill parts"], ["Crusher bearings"], ["Hose nozzles"], ["Irrigation equipment"], ["Rollers"], ["Washers"], ["Wear rings"], ["YICK HOE GROUP OF COMPANY", "259"]]}
{"_doc_id": "page_261", "page": 261, "category": "Non-Ferrous Metals", "subcategory": "Bronze", "rows": [["BRONZE"], ["STOCK SIZES & WEIGHTS"], ["Outside Dia.", "Inside Dia. Solid Weight", "Outside Dia.", "Inside Dia. Solid Weight"], ["mm(in)", "mm(in) kg/ft kg/ft", "mm(in)", "mm(in) kg/ft kg/ft"], ["22(7/8)", "12.5(1/2)", "1.2", ".93", "82.5(31/4)", "44.5(13/4) 15.02 11.11"], ["25.5(1)", "12.5(1/2)", "1.54 1.28", "51(2)", "9.87"], ["16(5/8)", "1.10", "57(21/4)", "8.45"], ["19(3/4)", "0.89", "63.5(21/2)", "6.87"], ["28.5(11/8)", "12.5(1/2)", "1.93 1.66", "69.5(23/4)", "5.11"], ["16(5/8)", "1.49", "89(31/2)", "25.5(1) 17.38 16.18"], ["19(3/4)", "1.27", "31.5(11/4)", "15.44"], ["22(7/8)", "1.01", "38(11/2)", "14.54"], ["31(11/4)", "12.5(1/2)", "2.34 2.09", "44.5(13/4)", "13.47"], ["16(5/8)", "1.91", "51(2)", "12.22"], ["19(3/4)", "1.74", "57(21/4)", "10.81"], ["22(7/8)", "1.44", "63.5(21/2)", "9.22"], ["25.5(1)", "1.14", "69.5(23/4)", "7.46"], ["35(13/8)", "16(5/8)", "2.82 2.39", "76(3)", "5.53"], ["19(3/4)", "2.17", "96(33/4)", "31.5(11/4) 19.91 17.97"], ["22(7/8)", "1.71", "51(2)", "14.76"], ["25.5(1)", "1.61", "63.5(21/2)", "11.75"], ["38(11/2)", "12.5(1/2)", "3.34 3.07", "69.5(23/4)", "9.99"], ["19(3/4)", "2.68", "76(3)", "8.06"], ["25.5(1)", "2.13", "101(4)", "25.5(1) 22.6 21.40"], ["31.5(11/4)", "1.40", "38(11/2)", "19.76"], ["41(15/8)", "25.5(1)", "3.89 2.68", "51(2)", "17.45"], ["31.5(11/4)", "1.95", "63.5(21/2)", "14.45"], ["44.5(13/4)", "12.5(1/2)", "4.49 4.23", "69.5(23/4)", "12.69"], ["19(3/4)", "3.84", "76(3)", "10.76"], ["22(7/8)", "3.60", "82.5(31/4)", "9.23"], ["25.5(1)", "3.29", "89(31/2)", "6.99"], ["31.5(11/4)", "2.55", "108(41/4)", "63.5(21/2) 25.47 17.32"], ["38(11/2)", "1.65", "69.5(23/4)", "15.56"], ["51(2)", "12.5(1/2)", "5.81 5.55", "76(3)", "13.63"], ["19(3/4)", "5.17", "82.5(31/4)", "12.09"], ["25.5(1)", "4.61", "115(41/2)", "38(11/2) 28.51 26.40"], ["31.5(11/4)", "3.88", "51(2)", "23.36"], ["38(11/2)", "2.98", "63.5(21/2)", "20.36"], ["57(21/4)", "19(3/4)", "7.31 6.67", "76(3)", "16.67"], ["25.5(1)", "6.11", "82.5(31/4)", "15.13"], ["31.5(11/4)", "5.38", "89(31/2)", "12.90"], ["38(11/2)", "4.48", "96(33/4)", "10.50"], ["44.5(13/4)", "3.40", "101(4)", "7.93"], ["51(2)", "2.16", "121(43/4)", "51(2) 31.73 26.58"], ["63.5(21/2)", "19(3/4)", "8.98 8.34", "63.5(21/2)", "23.57"], ["25.5(1)", "7.78", "69.5(23/4)", "21.81"], ["31.5(11/4)", "7.05", "76(3)", "19.88"], ["38(11/2)", "6.14", "89(31/2)", "16.12"], ["44.5(13/4)", "5.07", "101(4)", "11.14"], ["51(2)", "3.82", "127(5)", "38(11/2) 35.11 33.50"], ["69.5(23/4)", "25.5(1) 10.83 9.62", "51(2)", "29.96"], ["31.5(11/4)", "8.89", "63.5(21/2)", "26.96"], ["38(11/2)", "7.90", "76(3)", "23.27"], ["44.5(13/4)", "6.91", "89(31/2)", "19.50"], ["51(2)", "5.67", "101(4)", "14.53"], ["57(21/4)", "4.25", "108(41/4)", "11.78"], ["76(3)", "25.5(1) 12.84 11.64", "115 (41/2)", "8.89"], ["31.5(11/4)", "10.90", "139.5(51/2)", "51(2) 42.40 37.24"], ["38(11/2)", "10.00", "57(21/4)", "35.83"], ["44.5(13/4)", "8.93", "63.5(21/2)", "34.24"], ["51(2)", "7.68", "76(3)", "30.55"], ["57(21/4)", "6.27", "89(31/2)", "26.78"], ["63.5(21/2)", "4.68", "96(33/4)", "24.38"], ["82.5(31/4)", "25.5(1) 15.02 13.82", "101(4)", "21.81"], ["31.5(11/4)", "13.09", "108(41/4)", "19.07"], ["38(11/2)", "12.19", "115 (41/2)", "16.15"], ["260", "YICK HOE GROUP OF COMPANY"]]}
{"_doc_id": "page_262", "page": 262, "category": "Non-Ferrous Metals", "subcategory": "Bronze", "rows": [["BRONZE"], ["Continuously Cast"], ["Centrifugally Cast"], ["Outside Dia.", "Inside Dia. Solid Weight", "Outside Dia.", "Inside Dia. Solid Weight"], ["mm(in)", "mm(in) kg/ft kg/ft", "mm(in)", "mm(in) kg/ft kg/ft"], ["152.5(6)", "51(2) 50.36 45.21", "355(14)", "203(8)", "189.00"], ["63.5(21/2)", "42.21", "228(9)", "166.00"], ["76(3)", "38.52", "254(10)", "140.00"], ["89(31/2)", "34.75", "279(11)", "112.00"], ["101(4)", "29.78", "304(12)", "81.00"], ["115(41/2)", "24.12", "330(13)", "47.00"], ["127(5)", "17.78", "381(15)", "203(8)", "229.00"], ["139.5(51/2)", "10.75", "228(9)", "206.00"], ["165(61/2)", "76(3) 60.19 48.35", "254(10)", "181.00"], ["89(31/2)", "44.57", "279(11)", "152.00"], ["101(4)", "39.61", "304(12)", "121.00"], ["115 (41/2)", "33.95", "330(13)", "87.00"], ["127(5)", "27.61", "355(14)", "50.00"], ["139.5(51/2)", "20.58", "406(16)", "228(9)", "249.00"], ["178(7)", "76(3) 69.60 57.78", "254(10)", "223.00"], ["101(4)", "49.03", "279(11)", "195.00"], ["115 (41/2)", "43.37", "304(12)", "164.00"], ["127(5)", "37.03", "330(13)", "130.00"], ["139.5(51/2)", "30.00", "355(14)", "93.00"], ["152.5(6)", "22.29", "381(15)", "54.00"], ["190(71/2)", "76(3) 79.70 67.00", "432(17)", "254(10)", "264.00"], ["101(4)", "59.15", "279(11)", "235.00"], ["127(5)", "47.15", "304(12)", "203.00"], ["139.5(51/2)", "40.12", "330(13)", "167.00"], ["152.5(6)", "32.41", "355(14)", "130.00"], ["165(61/2)", "24.01", "381(15)", "90.00"], ["203(8)", "76(3) 90.50 78.69", "406(16)", "56.58"], ["101(4)", "69.95", "457(18)", "279(11)", "283.00"], ["127(5)", "57.95", "304(12)", "251.00"], ["152.5(6)", "43.20", "330(13)", "216.00"], ["165(61/2)", "34.80", "355(14)", "179.00"], ["178(7)", "25.72", "381(15)", "138.00"], ["228(9)", "101(4) 112.56 93.60", "406(16)", "95.00"], ["127(5)", "81.60", "432(17)", "49.00"], ["152.5(6)", "66.86", "483(19)", "304(12)", "313.00"], ["178(7)", "49.38", "330(13)", "268.00"], ["203(8)", "29.14", "355(14)", "230.00"], ["254(10)", "127(5) 138.82 108.00", "381(15)", "190.00"], ["152.5(6)", "93.26", "406(16)", "146.00"], ["178(7)", "75.78", "432(17)", "101.00"], ["203(8)", "55.55", "457(18)", "51.00"], ["228(9)", "32.58", "508(20)", "330(13)", "329.00"], ["279(11)", "127(5) 167.78 138.00", "355(14)", "292.00"], ["152.5(6)", "123.00", "381(15)", "253.00"], ["178(7)", "105.00", "406(16)", "210.00"], ["203(8)", "85.00", "432(17)", "165.00"], ["228(9)", "60.67", "457(18)", "118.00"], ["304(12)", "127(5) 200.00 170.00", "533(21)", "355(14)", "348.00"], ["152.5(6)", "155.00", "381(15)", "309.00"], ["178(7)", "137.00", "406(16)", "267.00"], ["203(8)", "117.00", "432(17)", "222.00"], ["228(9)", "94.00", "457(18)", "174.00"], ["254(10)", "68.00", "483(19)", "124.00"], ["330(13)", "203(8)", "152.00", "559(22)", "381(15)", "369.00"], ["228(9)", "129.00", "406(16)", "326.00"], ["254(10)", "103.00", "432(17)", "281.00"], ["279(11)", "76.00", "457(18)", "234.00"], ["304(12)", "43.00", "483(19)", "183.00"], ["508(20)", "130.00"], ["SOLID", "CORED"], ["Machining Allowance O/D", "Machining Allowance I/D"], ["<152.5mm", "<6”", "+ 1.5mm + .060”", "<76mm", "<3”", "-1.5mm -.060”"], [">152.5mm", ">6”", "+ 3.0mm + .125”", ">76mm", ">3”", "-3.0mm -.125”"], ["YICK HOE GROUP OF COMPANY", "261"]]}
{"_doc_id": "page_263", "page": 263, "category": "Non-Ferrous Metals", "subcategory": "Bronze", "rows": [["262", "YICK HOE GROUP OF COMPANY"]]}

File: database/firestore_export/pipes.ndjson
{"_doc_id": "page_112", "page": 112, "category": "Pipes", "subcategory": "Technical Specs & British Standard", "rows": [["PRODUCT LIST"], ["PIPES"], ["TECHNICAL SPECIFICATION REFERENCE 110"], ["BRITISH STANDARD WELDED STEEL PIPES", "113"], ["CARBON STEEL PIPES", "117"], ["YICK HOE GROUP OF COMPANY", "111"]]}
{"_doc_id": "page_113", "page": 113, "category": "Pipes", "subcategory": "Technical Specs & British Standard", "rows": [["PIPES"], ["TECHNICAL SPECIFICATION REFERENCE -STEEL PIPES"], ["Excerpts from JIS G 3452 & ASTM A-53 Specifications"], ["Chemical Composition", "Tensile Test", "Bend Test *1 Flattening"], ["Classification Specification Grade C Mn Si P S Tensile Yield Elongation Bending Bending Test"], ["max. max. max. max. max. Strength Strength", "Angle Radius H"], ["% % % % % N/mm2 N/mm2", "%"], ["Carbon JIS G 3452 SGP -- -- -- 0.04 0.04 290 min. -- * Test Piece 30 min. 90o 6D 2/3D"], ["Steel Pipes", "No. 11 & 12"], ["for", "* Test Piece 25 min."], ["Ordinary", "No. 5"], ["Piping"], ["ASTM ASTM A53 A 0.25 0.95 -- 0.05 0.06 330 min. 205 min. As specified in A-53", "90o 12D 1/3D"], ["Standard", "specification"], ["Welded Steel ASTM A53 B 0.30 1.20 -- 0.05 0.06 415 min. 240 min."], ["Pipes"], ["Notes:"], ["* - When the tensile test is carried out on No. 12 or No. 5 test piece for the pipe under 8 mm in wall thickness, the minimum value of elongation"], ["shall be obtained by subtracting 1.5 % from the thickness values of elongation given in Table above for each 1 mm decrease in wall thickness,"], ["and rounding off to an integer in accordance with JIS Z 8401."], ["* - The values of elongation given in Table above shall not applied to the pipe whose nominal size js 32 mm or smaller."], ["*1 - Bend test in table above only applied to pipes of nominal size 2” (50 mm) or smaller."], ["H - Distance between the plates"], ["D - Outside diameter of the pipe"], ["112", "YICK HOE GROUP OF COMPANY"]]}
{"_doc_id": "page_114", "page": 114, "category": "Pipes", "subcategory": "Technical Specs & British Standard", "rows": [["PIPES"], ["TECHNICAL SPECIFICATION REFERENCE -STEEL TUBES"], ["Excerpts from JIS G 3444, JIS G 3445, BS 31 & BS 1139 Specifications"], ["Chemical Composition", "Tensile Test", "Bend Test Flattening"], ["Classifi cation Specification Grade C Mn Si P S Tensile Yield Elongation Bending Bending Test"], ["max. max. max. max. max. Strength Strength", "Angle Radius H"], ["% % % % % N/mm2 N/mm2", "%"], ["Carbon Steel JIS G 3444 STK290 -- -- -- 0.05 0.05 290 min. -- * Test Piece 30", "90o 6D 2/3D"], ["Tubes for", "No.11 & 12 min."], ["General"], ["Structural", "* Test Piece 25"], ["Purposes", "No.5", "min."], ["JIS G 3444 STK400 0.25 -- - 0.04 0.04 400 min. 235 min. * Test Piece 23", "90o 6D 2/3D"], ["No. 11 &12 min."], ["* Test Piece 18"], ["No. 5 min."], ["JIS G 3444 STK500 0.30 0.35 0.30- 0.04 0.04 500 min. 355 min. * Test Piece 15", "90o 8D 7/8D"], ["1.00", "No. 11 &12 min."], ["* Test Piece 10"], ["No.5", "min"], ["JIS G 3444 STK540 0.23 0.55 1.50 0.04 0.04 540 min. 390 min. * Test Piece 20", "90o 6D 7/8D"], ["No. 11 & 12 min."], ["* Test Piece 16"], ["No.5", "min."], ["Carbon Steel JIS G 3445 STKM 0.12 0.35 0.60 0.04 0.04 290 min. -- * Test Piece 35 180o 4D 1/2D"], ["Tubes For", "11A", "No. 11 & 1 2 min."], ["Machine"], ["Structural", "* Test Piece 30"], ["Purposes", "No.5", "min."], ["British", "BS31 Class B -- -- -- -- -- 273 -- Gauge Length 15", "90o 6D --"], ["Standard", "(screwed)", "to 365", "(8 in.) min"], ["Galvanized"], ["Steel Conduit"], ["British BS1139", "0.20 -- 0.30 0.05 0.05 340 235 Gauge Length 24", "-- -- --"], ["Standard", "to 480 min. Lo=5.65√So min."], ["Steel Tubes"], ["for"], ["Scaffolding"], ["Window Manufacturer -- -- -- -- -- -- -- -- --", "--", "-- - -"], ["Pipe Standard"], ["Earth Manufacturer -- -- -- -- -- -- -- -- --", "--", "-- -- --"], ["Pipe Standard"], ["Notes:"], ["* - Elongation values in Table above only applied to tubes over 40 mm in outside diameter"], ["* - When the tensile test is carried out on No. 12 or No. 5 test piece for the tube under 8 mm in wall thickness the minimum elongation shall be"], ["determined by reducing 1.5% per 1 mm of decrease in wall thickness from the values given in the Table above and rounding off the value"], ["obtained to integer in accordance with JIS Z 8401."], ["H - Distance between flat plates"], ["D - Outside diameter of the tube"], ["YICK HOE GROUP OF COMPANY", "113"]]}
{"_doc_id": "page_115", "page": 115, "category": "Pipes", "subcategory": "Technical Specs & British Standard", "rows": [["PIPES"], ["TECHNICAL SPECIFICATION REFERENCE -STEEL TUBES AND LIPPED CHANNEL"], ["Standard", "Chemical Requirements (%)", "Physical Requirements (%)"], ["Classifi cation Specification Application C Mn Si P S Others Tensile Yield Elongation"], ["max. max. max. max. max.", "Strength Strength"], ["% % % % % % N/mm2 N/mm2 %"], ["Circular BS1387 L Carbon Steel Tubes 0.20 1.20 -- 0.045 0.045 -- 320 - 460 195 min. 20 min"], ["Hollow", "M for Ordinary Uses,"], ["Section", "H Water Pipes and"], ["Structural Purposes"], ["JIS G 3444 STK 290 Carbon Steel Tubes -- -- -- 0.05 0.05 -- 290 min. -- 25 min."], ["/Mfg STK 400 for Structural 0.25 -- -- 0.04 0.04 -- 400 min. 235 min. 18 min."], ["Standard STK 500 Purposes", "0.30 0.30 - 0.35 0.04 0.04 -- 500 min. 355 min. 10 min."], ["(Scaffolding)", "1.00"], ["JIS G 3445 STKM 11A Carbon Steel Tubes 0.12 0.60 0.35 0.04 0.04 -- 290 min. -- 30 min."], ["/Mfg", "for Machine", "max."], ["Standard", "Structural Purposes"], ["JIS G 3452 SGP Carbon Steel Tubes -- -- -- 0.04 0.04 -- 290 min. -- 25 min."], ["/Mfg", "for Ordinary Uses,"], ["Standard", "Water Pipes and"], ["Structural Purposes"], ["Square ASTM A Carbon Steel Tubes 0.30 -- -- 0.05 0.063 Cu (max) 310 min. 269 min. 25 min."], ["and A500/", "for Structural", "= 0.18"], ["Rectangular Mfg", "Purposes and"], ["Hollow Standard B Machine", "0.30 -- -- 0.05 0.063 Cu (max) 400 min. 317 min. 23 min."], ["Section", "Structural Purposes", "= 0.18"], ["Circular Mfg AA Carbon Steel Tubes 0.20 1.20 -- 0.045 0.045 -- 250 min. 190 min. 20 min."], ["Hollow Standard", "for Ordinary Uses"], ["Section"], ["Light Gauge Mfg", "For Civil", "0.25 -- -- 0.05 0.05 -- 295 min. -- 25 min."], ["Lipped Standard", "Engineering"], ["Channel"], ["Conduit BS 31/", "For Electrical -- -- -- -- -- -- 273 - 365 -- 15 min."], ["Pipe Mfg", "Wiring"], ["Standard"], ["Window Mfg", "For Window -- -- -- -- -- -- --", "--", "--"], ["Pipe Standard", "Usage"], ["114", "YICK HOE GROUP OF COMPANY"]]}
{"_doc_id": "page_116", "page": 116, "category": "Pipes", "subcategory": "Technical Specs & British Standard", "rows": [["PIPES"], ["BRITISH STANDARD WELDED STEEL PIPES"], ["BS 1387:1985 A1, LIGHT, MEDIUM AND HEAVY"], ["General Information on BS 1387:1985 Welded Steel Tube"], ["Description", "BS 1387:1985 welded steel tube in produced is four thickness classes* - A1, Light, Medium and Heavy-"], ["and available in black finish or hot dipped galvanized finish in 6 meter uniform mill lengths."], ["Applications", "For ordinary conveyance of steam, gas, air, water, etc."], ["End Finish and End Protection Plain-end square-cut (PE) or threaded and fixed with coupling (T/C). (PE) tubes are shipped without"], ["any protection on both ends. T/C tubes are supplied screwed with taper threads to BS 21 and fitted"], ["with one taper-threaded maileable iron socket, as required under this specifications."], ["Identification Marking", "Tubes are marked by colour bands about 50 mm wide, painted about 300 mm from each end, as"], ["follows:"], ["Light tubes - Brown", "Medium tubes - Blue", "Heavy tubes - Red"], ["Pertinent Excerpts from BS 1387:1985 Specification"], ["Chemical Composition", "The chemical composition of the steel, by ladle analysis, shall comply with the table below:"], ["C max.", "Mn max.", "P max.", "S max."], ["0.20%", "1.20%", "0.045%", "0.045%"], ["Mechanical Properties", "The mechanical properties at room temperature shall be as given in table below:"], ["Tensile strength (N/mm2)", ": 320 to 460"], ["Yield strength (N/mm2)", ": 195 min."], ["Elongation on gauge length Lo = 5.65√So(%)", ": 20 min."], ["Tolerances on Dimensions and Outside Diameter : As shown in Table on opposite page."], ["Mass", "Wail thickness : Light tubes", "-8%"], ["Medium andHeavy tubes -10%"], ["Mass", ": The mean consignment mass for quantities of 150 m and over of"], ["one size shall not deviate by more than ±4% from the mass of"], ["consignment calculated from the mass given in Table as appropriate."], ["No single tube shall deviate by more than +10%, -8% from the mass"], ["given in Table as appropriate."], ["Hot-Dip Zinc Coating Test", "After the four successive one-minute immersions in the copper-sulphate solution, the test"], ["(if required)", "sample shall not show any adherent red deposits of metallic copper."], ["Bend Test", "Black tubes up to and including DN 50 shall be bent cold without any signs of fracture or"], ["failure, through 180°C round a former having a radius at the bottom of the groove equal"], ["to six times the outside diameter of the tube as given in Table. Hot-dip-zinc coated tubes"], ["shall be bent cold without cracking of the steel, through 90o round a former having a"], ["radius at the bottom of the groove equal to eight times the outside diameter of tube."], ["Flattening Test", "The fl attening test applies to tubes greater than DN 50."], ["A ring not less than 40 mm in length taken from one end of each selected tube shall be"], ["fl attened cold between parallel flat platens without showing either crack or flaw until the"], ["distance between the platens, measured under load, is not greater than 75% of original"], ["outside diameter of the tube, and no cracks or flaws in the metal elsewhere than in the"], ["weld shall occur until the distance between the platens is less than 60% of original"], ["diameter. The weld shall be placed at 90° to the direction of flattening."], ["Leak Tightness Test", "The test shall be either a hydraulic test at a pressure of 50 bar (50 x 105N/M2), or alternatively,"], ["an eddy current test."], ["Bore Test for Hot-Dip", "Hot-dip zinc coated tubes up to and including DN 25 shall have a rod 230 mm in length,"], ["Coated Tubes", "of the appropriate diameter specified below, passed through them and shall have a free"], ["bore."], ["Rod Diameters"], ["Nominal Size (DN)", "Diameter of rod (mm)"], ["15.00", "9.50"], ["20.00", "14.30"], ["25.00", "20.60"], ["Note: *Special tube sizes not stipulated in the BS specification may be made available upon request. Please feel free to inquire."], ["YICK HOE GROUP OF COMPANY", "115"]]}
{"_doc_id": "page_117", "page": 117, "category": "Pipes", "subcategory": "Carbon Steel Pipes", "rows": [["PIPES"], ["BRITISH STANDARD WELDED STEEL PIPES"], ["BS 1387:1985"], ["Outside Diameter", "Calculated Weight", "No. of Socket"], ["Thickness", "Nominal", "Wall", "Threads Threads Outer Min."], ["Class", "Size Maximum Minimum Thickness Plain Ends and Coupling per inch Diameter Length"], ["mm in mm mm mm kg/m kg/ft kg/m kg/ft", "mm mm"], ["A1", "15 ½ 21.4 21.0 1.9 0.904 0.276 0.914 0.279 14 27.8 38.1"], ["20 ¾ 26.9 26.4 2.1 1.27 0.387 1.284 0.392 14 34.1 41.3"], ["25 1 33.8 33.2 2.3 1.77 0.54 1.787 0.545 11 42.1 47.6"], ["32 1¼ 42.5 41.9 2.3 2.26 0.689 2.28 0.695 11 51.6 54.0"], ["40 1½ 48.4 47.8 2.5 2.81 0.857 2.83 0.863 11 57.9 57.2"], ["50 2 60.2 59.6 2.6 3.67 1.119 3.693 1.126 11 70.6 63.5"], ["65 2½ 76.0 75.2 2.9 5.20 1.585 5.228 1.594 11 87.3 69.9"], ["80 3 88.7 87.9 2.9 6.11 1.863 6.136 1.871 11 101.6 76.2"], ["100 4 113.9 113.0 3.2 8.70 2.652 8.736 2.663 11 128.6 88.9"], ["Light", "15 ½ 21.4 21.0 2.0 0.947 0.289 0.956 0.291 14 27.8 38.1"], ["20 ¾ 26.9 26.4 2.3 1.38 0.421 1.39 0.424 14 34.1 41.3"], ["25 1 33.8 33.2 2.6 1.98 0.604 2.00 0.61 11 42.1 47.6"], ["32 1¼ 42.5 41.9 2.6 2.54 0.774 2.57 0.783 11 51.6 54.0"], ["40 1½ 48.4 47.8 2.9 3.23 0.985 3.27 0.997 11 57.9 57.2"], ["50 2 60.2 59.6 2.9 4.08 1.24 4.15 1.26 11 70.6 63.5"], ["65 2½ 76.0 75.2 3.2 5.71 1.74 5.83 1.78 11 87.3 69.9"], ["80 3 88.7 87.9 3.2 6.72 2.05 6.89 2.10 11 101.6 76.2"], ["100 4 113.9 113.0 3.6 9.75 2.97 10.00 3.05 11 128.6 88.9"], ["Test Pressure: 50 Bar / 700Psi"], ["116", "YICK HOE GROUP OF COMPANY"]]}
{"_doc_id": "page_118", "page": 118, "category": "Pipes", "subcategory": "Carbon Steel Pipes", "rows": [["PIPES"], ["BRITISH STANDARD WELDED STEEL PIPES"], ["BS 1387:1985"], ["Outside Diameter", "Calculated Weight", "No. of Socket"], ["Thickness", "Nominal", "Wall", "Threads Threads Outer Min."], ["Class", "Size Maximum Minimum Thickness Plain Ends and Coupling per inch Diameter Length"], ["mm in mm mm mm kg/m kg/ft kg/m kg/ft", "mm mm"], ["Medium", "15 ½ 21.7 21.1 2.6 1.21 0.369 1.22 0.372 14 27.8 38.1"], ["20 ¾ 27.2 26.6 2.6 1.56 0.475 1.57 0.479 14 34.1 41.3"], ["25 1 34.2 33.4 3.2 2.41 0.735 2.43 0.741 11 42.1 47.6"], ["32 1¼ 42.9 42.1 3.2 3.10 0.945 3.13 0.954 11 51.6 54.0"], ["40 1½ 48.8 48.0 3.2 3.57 1.09 3.61 1.10 11 57.9 57.2"], ["50 2 60.8 59.8 3.6 5.03 1.53 5.10 1.55 11 70.6 63.5"], ["65 2½ 76.6 75.4 3.6 6.43 1.96 6.55 2.00 11 87.3 69.9"], ["80 3 89.5 88.1 4.0 8.37 2.55 8.54 2.60 11 101.6 76.2"], ["100 4 114.9 113.3 4.5 12.2 3.72 12.5 3.81 11 128.6 88.9"], ["125 5 140.6 138.7 5.0 16.6 5.06 17.1 5.21 11 155.6 95.3"], ["150 6 166.1 164.1 5.0 19.7 6.00 20.3 6.19 11 184.2 95.3"], ["Heavy", "15 ½ 21.7 21.1 3.2 1.44 0.439 1.45 0.442 14 27.8 38.1"], ["20 ¾ 27.2 26.6 3.2 1.87 0.57 1.88 0.573 14 34.1 41.3"], ["25 1 34.2 33.4 4.0 2.94 0.896 2.96 0.902 11 42.1 47.0"], ["32 1¼ 42.9 42.1 4.0 3.80 1.16 3.83 1.17 11 51.6 54.0"], ["40 1½ 48.8 48.0 4.0 4.38 1.34 4.42 1.35 11 57.9 57.2"], ["50 2 60.8 59.8 4.5 6.19 1.89 6.26 1.91 11 70.6 63.5"], ["65 2½ 76.6 75.4 4.5 7.93 2.42 8.05 2.45 11 87.3 69.9"], ["80 3 89.5 88.1 5.0 10.3 3.14 10.5 3.20 11 101.6 76.2"], ["100 4 114.9 113.3 5.4 14.5 4.42 14.8 4.51 11 128.6 88.9"], ["125 5 140.6 138.7 5.4 17.9 5.46 18.4 5.61 11 155.6 95.3"], ["150 6 166.1 164.1 5.4 21.3 6.49 21.9 6.68 11 184.2 95.3"], ["Test Pressure: 50 Bar / 700Psi"], ["YICK HOE GROUP OF COMPANY", "117"]]}
{"_doc_id": "page_119", "page": 119, "category": "Pipes", "subcategory": "Carbon Steel Pipes", "rows": [["PIPES"], ["BRITISH STANDARD WELDED STEEL PIPES"], ["BRITISH STANDARD STEEL TUBES FOR SCAFFOLDING (BS 1139: SECTION 1.1:1990)"], ["Outside", "Wall Calculated Cross -Sectional Second", "Section Radius of Plastic"], ["Diameter Thickness Weight", "Area", "Moment of Modulus Gyration of Modulus"], ["Inertia", "Area"], ["mm", "mm", "kg/m", "cm2", "cm4", "cm3", "cm", "cm3"], ["48.30", "4.00", "4.37", "5.57", "13.80", "5.70", "1.57", "7.87"], ["Applicable Tolerances : Thickness ± 10%"], ["Outside Diameter ± 0.50 mm"], ["BRITISH STANDARD GALVANIZED STEEL CONDUIT (BS 31-1940 CLASS B SCREWED)"], ["Nominal", "Outside Diameter", "Thickness", "Calculated Weight No. of Length of Threads"], ["Size", "Nominal Minimum Nominal Minimum with Coupler Threads Maximum Minimum"], ["in mm in mm in mm in mm in mm kg/m kg/ft Ib/ft per inch in mm in mm"], ["¾ 19 0.75 19.05 0.7387 18.76 0.064 1.63 1.52 0.060 0.713 0.217 0.479 16 0.5625 14.3 0.500 12.7"], ["1 25 1.00 25.40 0.9887 25.11 0.064 1.63 1.52 0.060 0.972 0.296 0.653 16 0.6875 17.5 0.625 15.9"], ["1¼ 32 1.25 31.75 1.2387 31.46 0.064 1.63 1.52 0.060 1.240 0.376 0.830 16 0.7500 19.1 0.6875 17.5"], ["1½ 38 1.50 38.10 1.4880 37.80 0.072 1.83 1.73 0.068 1.680 0.511 1.130 14 0.8125 20.6 0.750 19.1"], ["2 50 2.00 50.80 1.9880 50.50 0.080 2.03 1.93 0.076 2.510 0.765 1.690 14 0.9375 23.8 0.875 22.2"], ["Standard Length 3.81 m (12 ft. 6 in) without coupler"], ["Features:"], ["* Made of hot-dip galvanized steel strip with extra-smooth surface and highly-adherent zinc coating by the unique tube-making"], ["process. The weld zone coating restored in-line"], ["* Inside weld bead controlled to a minimum for easier wire pulling"], ["* Screwed on both ends to BS 31 and fitted with a zinc-coated coupler on one end"], ["* Packed in bare bundles, but the unsocketed ends protected with plastic caps"], ["* Easier to cut, thread, bend and pull. Dimensionally accurate. Uniform quality in every respect."], ["EARTH PIPE - MANUFACTURER STANDARD"], ["Nominal Size", "Outside Diameter Wall Thickness", "Weight"], ["in", "mm", "mm", "mm", "kg/m", "kg/ft", "Ib/ft"], ["2", "50", "60.33", "1.60", "2.318", "0.707", "1.559"], ["Standard Length: 4.78 m (16 ft.)"], ["WINDOW PIPE - MANUFACTURER STANDARD"], ["Nominal Size", "Outside Diameter Wall Thickness", "Weight"], ["in", "mm", "mm", "mm", "kg/m", "kg/ft", "Ib/ft"], ["0.625", "16", "15.90", "1.20", "0.435", "0.133", "0.293"], ["118", "YICK HOE GROUP OF COMPANY"]]}
{"_doc_id": "page_120", "page": 120, "category": "Pipes", "subcategory": "Carbon Steel Pipes", "rows": [["PIPES"], ["CARBON STEEL PIPES FOR GENERAL STRUCTURAL PURPOSES"], ["LIGHT (AA) (MANUFACTURER STANDARD)"], ["Nominal", "Outside Diameter", "Nominal Wall", "Calculated Weight"], ["Size", "Minimum Maximum", "Thickness", "Plain Ends"], ["in", "mm", "mm", "mm", "in mm", "kg/m kg/ft Ib/ft"], ["½", "15", "21.0", "21.4", "0.063", "1.6", "0.739 0.225 0.496"], ["¾", "20", "26.4", "26.9", "0.063", "1.6", "0.982 0.229 0.659"], ["1", "25", "33.2", "33.8", "0.069", "1.8", "1.364 0.416 0.916"], ["1¼", "32", "41.9", "42.3", "0.069", "1.8", "1.739 0.530 1.167"], ["1½", "40", "47.8", "48.4", "0.069", "1.8", "1.994 0.608 1.339"], ["2", "50", "59.6", "60.2", "0.069", "1.8", "2.503 0.763 1.680"], ["2½", "65", "75.2", "76.0", "0.072", "1.9", "3.368 1.026 2.261"], ["3", "80", "87.9", "88.7", "0.080", "2.1", "4.330 1.320 2.907"], ["3½", "90", "101.1", "102.0", "0.080", "2.1", "5.150 1.570 3.460"], ["4", "100", "112.2", "113.2", "0.085", "2.2", "5.917 1.803 3.972"], ["5", "125", "138.7", "140.6", "0.150", "4.0 12.364 3.768 8.308"], ["6", "150", "164.1", "166.1", "0.150", "4.0 15.069 4.593 10.117"], ["Wall Thickness Tolerance = -10%"], ["CARBON STEEL CEMENT LINING PIPES (MANUFACTURER STANDARD)"], ["Outside", "Minimum Nominal", "Outside Diameter", "Calculated Weight"], ["Diameter", "Wall Thickness", "Maximum", "Minimum", "Plain Ends"], ["mm", "mm", "mm", "mm", "kg/m"], ["177.3", "3.7", "179.1", "175.5", "17.51"], ["4.1", "179.1", "175.5", "19.22"], ["232.2", "4.1", "234.5", "229.9", "25.32"], ["YICK HOE GROUP OF COMPANY", "119"]]}
{"_doc_id": "page_121", "page": 121, "category": "Pipes", "subcategory": "Carbon Steel Pipes", "rows": [["PIPES"], ["CARBON STEEL PIPES FOR SCAFFOLDING"], ["JIS G 3444/88 (MANUFACTURER STANDARD))"], ["Reference"], ["Nominal", "Standard", "Outside", "Wall", "Cross Geometrical Modulus Radius of"], ["Size", "Specification", "Diameter Thickness Weight Sectional Moment of Gyration"], ["Min Max", "Area of Inertia Section of Area"], ["mm", "mm mm mm kg/m cm2", "cm4", "cm3 cm"], ["21.7 O/D", "STK 290 21.45 21.95 1.20 0.607 0.773 0.407 0.375 0.726"], ["1.50 0.747 0.952 0.488 0.45 0.716"], ["1.60 0.793 1.010 0.513 0.473 0.713"], ["2.00 0.972 1.238 0.607 0.56 0.700"], ["42.7 O/D", "STK 400 42.45 42.95 2.30 2.29 2.919 5.97 2.80 1.43"], ["2.50 2.49 3.157 6.40 3.00 1.42"], ["2.80 2.76 3.510 7.02 3.29 1.41"], ["48.6 O/D", "STK 500 48.35 48.85 2.30 2.63 3.345 8.99 3.70 1.64"], ["2.50 2.84 3.621 9.65 3.97 1.63"], ["2.80 3.16 4.029 10.60 4.36 1.62"], ["3.20 3.58 4.564 11.80 4.86 1.61"], ["Notes:"], ["1) When Wall Thickness < 3.0 mm, tolerance = ±0.3 mm"], ["2) When 3.0 mm ≤ wall thickness > 12 mm, tolerance = ±10%"], ["120", "YICK HOE GROUP OF COMPANY"]]}
{"_doc_id": "page_122", "page": 122, "category": "Pipes", "subcategory": "Carbon Steel Pipes", "rows": [["PIPES"], ["CARBON STEEL PIPES FOR ORDINARY PIPING"], ["JIS G 3452-1968 (SGP)"], ["Nominal Size", "Outside Diameter", "Thickness", "Unit weight (plain end)", "Test Pressure"], ["A", "B", "mm in", "mm in", "Ib/ft kg/m kg/cm2 Psi"], ["6", "1/8", "10.5 0.413 2.0 0.079 0.282 0.419 25 360"], ["8", "¼", "13.8 0.543 2.3 0.090 0.438 0.652 25 360"], ["10", "3/8", "17.3 0.681 2.3 0.090 0.572 0.851 25 360"], ["15", "½", "21.7 0.854 2.8 0.110 0.88 1.31", "25 360"], ["20", "¾", "27.2 1.071 2.8 0.110 1.13 1.68", "25 360"], ["25", "1", "34.0 1.338 3.2 0.126 1.63 2.43", "25 360"], ["32", "1¼ 42.7 1.681 3.5 0.138 2.27 3.38", "25 360"], ["40", "1½ 48.6 1.913 3.5 0.138 2.61 3.89", "25 360"], ["50", "2", "60.5 2.382 3.8 0.150 3.57 5.31", "25 360"], ["65", "2½ 76.3 3.004 4.2 0.165 5.02 7.47", "25 360"], ["80", "3", "89.1 3.508 4.2 0.165 5.91 8.79", "25 360"], ["90", "3½ 101.6 4.000 4.2 0.165 6.79 10.1", "25 360"], ["100", "4 114.3 4.500 4.5 0.177 8.2 12.2", "25 360"], ["125", "5 139.8 5.504 4.5 0.177 10.1 15.0", "25 360"], ["150", "6 165.2 6.504 5.0 0.197 13.3 19.8", "25 360"], ["175", "7 190.7 7.508 5.3 0.209 16.3 24.2", "25 360"], ["200", "8 216.3 8.516 5.8 0.228 20.2 30.1", "25 360"], ["225", "9 241.8 9.520 6.2 0.244 24.2 36.0", "25 360"], ["250", "10 267.4 10.528 6.6 0.260 28.5 42.4", "25 360"], ["300", "12 318.5 12.539 6.9 0.272 35.6 53.0", "25 360"], ["350", "14 355.6 14.00", "7.9 0.311 45.5 67.7", "25 360"], ["400", "16 406.4 16.00", "7.9 0.311 52.1 77.6", "25 360"], ["450", "18 457.2 18.00", "7.9 0.311 58.7 87.5", "25 360"], ["500", "20 508.0 20.00", "7.9 0.311 65.4 97.4", "25 360"], ["YICK HOE GROUP OF COMPANY", "121"]]}
{"_doc_id": "page_123", "page": 123, "category": "Pipes", "subcategory": "Carbon Steel Pipes", "rows": [["PIPES"], ["CARBON STEEL PIPES FOR MACHINE STRUCTURAL PURPOSES"], ["AVAILABLE IN COLD ROLLED, HOT ROLLED MATERIAL (JlS G 3445-1983-STKM 11A)"], ["Thickness"], ["Nominal Outside SWG", "19", "18", "17"], ["Size Diameter mm", "1.0", "1.2", "1.4"], ["in", "0.039", "0.047", "0.065"], ["mm in mm", "kg/m kg/6m kg/ft Ib/ft kg/m kg/6m kg/ft Ib/ft kg/m kg/6m kg/ft Ib/ft"], ["12 1/2 12.7 0.289 1.734 0.088 0.194 0.340 2.040 0.104 0.229 0.390 2.34 0.119 0.262"], ["16 5/8 15.9 0.368 2.208 0.112 0.247 0.435 2.610 0.133 0.293 0.501 3.006 0.153 0.337"], ["19 3/4 19.1 0.447 2.682 0.136 0.300 0.530 3.180 0.162 0.357 0.611 3.666 0.186 0.410"], ["22 7/8 22.2 0.523 3.138 0.159 0.351 0.622 3.732 0.189 0.417 0.718 4.308 0.219 0.483"], ["25 1 25.4 0.602 3.612 0.183 0.404 0.716 4.296 0.218 0.481 0.829 4.974 0.253 0.558"], ["28 1-1/8 28.6 0.681 4.086 0.208 0.459 0.811 4.866 0.247 0.545 0.939 5.634 0.286 0.631"], ["32 1-1/4 31.8 0.760 4.560 0.232 0.512 0.906 5.436 0.276 0.609 1.050 6.30 0.320 0.706"], ["35 1-3/8 34.9", "1.000 6.000 0.304 0.670 1.160 6.96 0.354 0.781"], ["38 1-1/2 38.1", "1.092 6.552 0.333 0.734 1.267 7.602 0.386 0.851"], ["41 1-5/8 41.3", "1.187 7.122 0.362 0.798 1.378 8.268 0.420 0.926"], ["44 1-3/4 44.5", "1.281 7.686 0.391 0.862 1.488 8.928 0.454 1.001"], ["47 1-7/8 47.6", "1.373 8.238 0.419 0.924 1.595 9.570 0.486 1.072"], ["50 2 50.8", "1.468 8.808 0.447 0.986 1.705 10.230 0.520 1.146"], ["54 2-1/8 54.0", "1.563 9.378 0.476 1.049 1.816 10.896 0.554 1.221"], ["57 2-1/4 57.2", "1.926 11.556 0.587 1.294"], ["60 2-3/8 60.3", "2.033 12.198 0.620 1.367"], ["65 2-1/2 63.5", "2.144 12.864 0.653 1.440"], ["80 3 76.2"], ["122", "YICK HOE GROUP OF COMPANY"]]}
{"_doc_id": "page_124", "page": 124, "category": "Pipes", "subcategory": "Carbon Steel Pipes", "rows": [["PIPES"], ["CARBON STEEL PIPES FOR MACHINE STRUCTURAL PURPOSES"], ["AVAILABLE IN COLD ROLLED, HOT ROLLED MATERIAL (JIS G 3445-1983-STKM 11A)"], ["Thickness"], ["Nominal Outside SWG", "16", "15", "14"], ["Size Diameter mm", "1.6", "1.8", "2.0"], ["in", "0.063", "0.071", "0.079"], ["mm in mm", "kg/m kg/6m kg/ft Ib/ft kg/m kg/6m kg/ft Ib/ft kg/m kg/6m kg/ft Ib/ft"], ["12 1/2 12.7 0.438 2.628 0.134 0.296 0.484 2.904 0.148 0.326 0.528 3.168 0.161 0.355"], ["16 5/8 15.9 0.564 3.384 0.172 0.379 0.626 3.756 0.191 0.421 0.686 4.116 0.209 0.461"], ["19 3/4 19.1 0.691 4.146 0.211 0.465 0.768 4.608 0.234 0.516 0.844 5.064 0.257 0.567"], ["22 7/8 22.2 0.813 4.878 0.248 0.547 0.906 5.436 0.276 0.609 0.996 5.976 0.304 0.670"], ["25 1 25.4 0.939 5.634 0.286 0.631 1.048 6.288 0.319 0.703 1.154 6.924 0.352 0.776"], ["28 1-1/8 28.6 1.066 6.396 0.325 0.717 1.190 7.140 0.363 0.80 1.312 7.872 0.400 0.882"], ["32 1-1/4 31.8 1.192 7.152 0.363 0.800 1.332 7.992 0.406 0.895 1.470 8.820 0.448 0.988"], ["35 1-3/8 34.9 1.318 7.908 0.402 0.886 1.469 8.814 0.448 0.988 1.623 9.738 0.495 1.091"], ["38 1-1/2 38.1 1.440 8.640 0.439 0.968 1.612 9.672 0.491 1.083 1.781 10.686 0.543 1.197"], ["41 1-5/8 41.3 1.567 9.402 0.478 1.054 1.754 10.524 0.534 1.177 1.938 11.628 0.591 1.303"], ["44 1-3/4 44.5 1.693 10.158 0.516 1.138 1.896 11.376 0.578 1.274 2.096 12.576 0.639 1.409"], ["47 1-7/8 47.6 1.815 10.890 0.553 1.219 2.033 12.198 0.620 1.367 2.249 13.494 0.686 1.512"], ["50 2 50.8 1.942 11.652 0.592 1.305 2.175 13.050 0.663 1.462 2.407 14.442 0.734 1.618"], ["54 2-1/8 54.0 2.068 12.408 0.630 1.389 2.317 13.902 0.706 1.557 2.565 15.390 0.782 1.724"], ["57 2-1/4 57.2 2.194 13.164 0.669 1.475 2.459 14.754 0.750 1.654 2.723 16.338 0.830 1.830"], ["60 2-3/8 60.3 2.316 13.896 0.706 1.557 2.597 15.582 0.792 1.746 2.876 17.256 0.877 1.934"], ["65 2-1/2 63.5 2.443 14.658 0.745 1.642 2.739 16.434 0.835 1.841 3.033 18.198 0.925 2.039"], ["80 3 76.2 2.944 17.644 0.897 1.978 3.303 19.818 1.007 2.220 3.660 21.960 1.116 2.460"], ["The following size is also available upon request:"], ["Thickness"], ["Nominal", "Outside", "mm", "1.60"], ["Size", "Diameter", "in", "0.063"], ["mm", "in", "mm", "kg/m", "kg/6m", "kg/ft", "Ib/ft"], ["36", "1.417", "36", "1.357", "8.144", "0.414", "0.912"], ["YICK HOE GROUP OF COMPANY", "123"]]}
{"_doc_id": "page_125", "page": 125, "category": "Pipes", "subcategory": "Carbon Steel Pipes", "rows": [["PIPES"], ["CARBON STEEL PIPES FOR GENERAL STRUCTURAL PURPOSES"], ["JIS G 3444-1988-STK 290", "JIS G 3444-1988-STK 500"], ["JIS G 3444-1988-STK 400", "JIS G 3444-1988-STK 540"], ["Outside", "Wall", "Calculated Cross-Sectional Geometrical", "Modulus Radius of"], ["Diameter", "Thickness", "Weight", "Area", "Moment of Inertia of Section Gyration of Area"], ["mm", "mm", "kg/mm", "cm2", "cm4", "cm3", "cm"], ["21.7", "2.0", "0.972", "1.238", "0.607", "0.56", "0.70"], ["27.2", "2.0", "1.24", "1.583", "1.26", "0.93", "0.89"], ["2.3", "1.41", "1.799", "1.41", "1.03", "0.88"], ["34.0", "2.3", "1.80", "2.291", "2.89", "1.70", "1.12"], ["42.7", "2.3", "2.29", "2.919", "5.97", "2.80", "1.43"], ["2.5", "2.49", "3.157", "6.40", "3.00", "1.42"], ["2.8", "2.76", "3.510", "7.02", "3.29", "1.41"], ["48.6", "2.3", "2.63", "3.345", "8.99", "3.70", "1.64"], ["2.5", "2.84", "3.621", "9.65", "3.97", "1.63"], ["2.8", "3.16", "4.029", "10.6", "4.36", "1.62"], ["3.2", "3.58", "4.564", "11.8", "4.86", "1.61"], ["60.5", "2.3", "3.30", "4.205", "17.8", "5.90", "2.06"], ["3.2", "4.52", "5.760", "23.7", "7.84", "2.03"], ["4.0", "5.57", "7.100", "28.5", "9.41", "2.00"], ["76.3", "2.8", "5.08", "6.465", "43.7", "11.5", "2.60"], ["3.2", "5.77", "7.349", "49.2", "12.9", "2.59"], ["4.0", "7.13", "9.085", "59.5", "15.6", "2.56"], ["89.1", "2.8", "5.96", "7.591", "70.7", "15.9", "3.05"], ["3.2", "6.78", "8.636", "79.8", "17.9", "3.04"], ["4.0", "8.39", "10.69", "97.0", "21.8", "3.01"], ["101.6", "3.2", "7.76", "9.892", "120", "23.6", "3.48"], ["4.0", "9.63", "12.26", "146", "28.8", "3.45"], ["5.0", "11.90", "15.17", "177", "34.9", "3.42"], ["114.3", "3.2", "8.77", "11.17", "172", "30.2", "3.93"], ["3.6", "9.83", "12.52", "192", "33.6", "3.92"], ["4.5", "12.20", "15.52", "234", "41.0", "3.89"], ["5.6", "15.00", "19.12", "283", "49.6", "3.85"], ["139.8", "3.6", "12.10", "15.40", "357", "51.1", "4.82"], ["4.0", "13.40", "17.07", "394", "56.3", "4.80"], ["4.5", "15.00", "19.13", "438", "62.7", "4.79"], ["6.0", "19.80", "25.22", "566", "80.9", "4.74"], ["165.2", "4.5", "17.80", "22.72", "734", "88.9", "5.68"], ["5.0", "19.80", "25.16", "808", "97.8", "5.67"], ["6.0", "23.60", "30.01", "952", "115", "5.63"], ["7.0", "27.30", "34.79", "1,090", "132", "5.60"], ["190.7", "4.5", "20.70", "26.32", "1,140", "120", "6.59"], ["5.0", "22.90", "29.17", "1,260", "132", "6.57"], ["6.0", "27.30", "34.82", "1,490", "156", "6.53"], ["7.0", "31.70", "40.40", "1,710", "179", "6.50"], ["216.3", "4.5", "23.50", "29.94", "1,680", "155", "7.49"], ["6.0", "31.10", "39.64", "2,190", "203", "7.44"], ["7.0", "36.10", "46.03", "2,520", "233", "7.40"], ["Applicable Tolerances: Thickness", "Under 3 mm ± 0.3mm"], ["3 mm and over to 8 mm ± 10%"], ["Outside Diameter Under 50 mm ± 0.25 mm"], ["50 mm or over ± 0.5%"], ["124", "YICK HOE GROUP OF COMPANY"]]}
