Repository: 7-wwh/HTML-Material-database-query

# Structural Steel Handbook — Document Parsing & Firestore Pipeline

Parses 267 tables from the Yick Hoe structural steel handbook PDF into structured documents (one per data row), uploads them to Firestore, and provides tools to query and render individual pages.

## Pipeline

```
YH_HandBook_unrestricted.pdf
        │
        ▼ (PDF extraction — done externally)
        │
 raw_handbook.json              267 tables, each with {page, rows}
        │
        ▼
 parse_tables.py  +  schemas.py
        │  Schema-driven row extraction: 39 table-type definitions
        │  → one NDJSON file per schema (e.g. beam_dimensions.ndjson)
        │

File: database/firestore_export/stainless_steel_products.ndjson (part 1 of 3)
{"_doc_id": "page_206", "page": 206, "category": "Stainless Steel Products", "subcategory": "General Information", "rows": [["PRODUCT LIST"], ["STAINLESS STEEL PRODUCTS"], ["GENERAL INFORMATION", "206"], ["CORROSION RESISTANCE DATA", "207"], ["COILS, SHEETS & PLATES", "210"], ["ANGLES & FLATS", "215"], ["BARS", "219"], ["WELDED CHANNELS", "224"], ["WELDED TUBINGS", "225"], ["PIPES", "230"], ["FITTINGS", "234"], ["YICK HOE GROUP OF COMPANY", "205"]]}
{"_doc_id": "page_207", "page": 207, "category": "Stainless Steel Products", "subcategory": "General Information", "rows": [["STAINLESS"], ["STEEL PRODUCTS"], ["GENERAL INFORMATION OF STAINLESS STEELS"], ["RESISTANT TO CORROSION", "Addition of the element chromium to steel enhances its resistance to corrosion and staining."], ["Steels that contain a comparatively large amount of chromium are therefore called stainless"], ["steels."], ["Stainless steels have many areas of application, including household articles, building materials,"], ["rolling stock as well as chemical and petrochemical equipment. They are produced in a wide"], ["variety of types to suit specific end-uses."], ["ATTRACTIVENESS EXPANDS", "Needless to say, the bulk of stainless steels are used where corrosion resistance is a basic"], ["APPLICABILITY", "requirement. Recently, however, their unique, attractive appearance has come to be widely"], ["appreciated, causing a sharp increase in their architectural applications."], ["HEAT AND LOW-TEMPERATURE Stainless steels retain high strength in elevated temperature service; the austenitic grades, in"], ["RESISTANCE", "particular, have superior ductility at low temperatures."], ["SHEETS IN GREATEST DEMAND While stainless steels are produced in various product forms such as sheets, shapes, rods, bars"], ["and tubes, those in sheet form presently register by far the fastest gain in market demand. This is"], ["because they have come to be used in large quantities as exterior and interior building materials,"], ["thus expanding a new market."], ["THREE BASIC CLASSES", "There are many types of stainless steel. Although different in both mechanical properties and"], ["chemical composition, they may be generally grouped into three basic classes."], ["13 Cr CLASS (MARTENSITIC)", "Generally, a group of steels with the carbon content of up to 0.2% and the chromium content"], ["ranging between 11.5% and 15.0%. These steels become martensitic in structure when heat"], ["treated. Since they are hardenable by heat treatment, steels of this class can be produced in"], ["many different degrees of hardness by varying heating conditions. Martensitic stainless steels are"], ["hardly corroded in air and are outstanding in hardness, although in weldability and workability"], ["they are inferior to the other two classes. Steels of this class are primarily used for the manufacture"], ["of cutlery."], ["18 Cr CLASS(FERRITIC)", "Generally, steels having carbon up to 0.2% and chromium between 16.0% and 20.0%. Not"], ["hardenable by heat treatment, they are basically used in the annealed condition. These steels"], ["are more workable, more weldable, and more corrosion-resistant than martensitic steels. Ferritic"], ["steels have good mechanical and physical properties and effectively resist both atmospheric"], ["corrosion and strong oxidizing solutions. They are widely used in nitric acid-base chemical"], ["processing equipment as well as in buildings, kitchen sinks, and appliances."], ["18 Cr-8 Ni CLASS (AUSTENITIC) Generally, steels containing a maximum of 0.15% carbon, a minimum of 16.0% chromium and"], ["a minimum of 6.0% nickel. In plain carbon steel, an austenitic structure is formed only at high"], ["temperatures. However, stainless steels of this class, because they retain a stable austenite form"], ["even at room temperature, are called austenitic stainless steels."], ["Of the three classes, this has the highest corrosion resistance. Steels of this class combine low"], ["yield point with high tensile strength and good elongation, thus offering the best cold-working"], ["properties. While it is not possible to change their mechanical properties by heat treatment, their"], ["tensile strength and hardness can be greatly enhanced by work hardening. Because of these"], ["characteristics, these steels are most extensively used in chemical plants and equipment"], ["206", "YICK HOE GROUP OF COMPANY"]]}
{"_doc_id": "page_208", "page": 208, "category": "Stainless Steel Products", "subcategory": "General Information", "rows": [["In using these data it should be understood that they are results of"], ["laboratoty tests and are indicative only of the conditions under which", "STAINLESS STEEL"], ["they are run, and may be considered as a basis for recommendation,"], ["but not for guarantee. As actual operating conditions can rarely be"], ["duplicated in the laboratoty it is desirable to test further under actual"], ["service. The letters A, B, C, etc., represent the approximate corrosion", "PRODUCTS"], ["penetration per month as follows:"], ["CORROSION RESISTANCE DATA"], ["substance", "substance", "substance"], ["and condition", "temp F 304 316 and condition", "temp F 304 316 and condition", "temp F 304 316"], ["Acetic acid", "beer", "A A 5% agitated", "70º A A"], ["5% agitated", "70º A A benzene", "70º A A 5% aerated", "70º A A"], ["5% aerated", "70º A A benzol", "hot A A 50% aqueous solution hot A A"], ["10% agitated", "70º A A blood (meat juices) cold A1 A copper sulphate"], ["10% aerated", "70º A A boric acid", "5% agitated still 70º A A"], ["20% agitated", "70º A A 5% solution", "70º A A 5% aerated", "70º A A"], ["20% aerated", "70º A A 5% solution hot", "saturated solution boiling A A"], ["50%", "70º A A 5% solution boiling", "A1 creosote (coal tar) hot A A"], ["50%", "boiling C B saturated solution 70º A1 A1 creosote oil", "hot A A"], ["80%", "70º A A", "boilding", "A1 dyewood liquor", "70º A3 A"], ["80%", "boiling D B buttermilk", "70º A A ether", "70º A A"], ["100%", "70º A A Calcium carbonate 70º A A ethyl acetate"], ["100%", "boiling C B calcium chlorate", "concentrated solution 70º A"], ["100%-150 Ib. pressure 400º E C dilute solution", "70º A A ethyl chloride", "70º A A"], ["acetone", "boiling A A dilute solution", "hot A A ethylene chloride", "70º A A"], ["70º A A calcium chloride", "ethylene giycol"], ["acetylene", "70º", "dilute solution", "70º B2 A1 concentrated", "70º A"], ["concentrated", "70º A", "concentrated solution 70º B2 A1 Ferric chloride"], ["commercially pure 70º", "calcium hydroxide", "1% solution still 70º B41 A1"], ["alcohol, ethyl", "70º A A 10%", "boiling A A", "boiling D41 C1"], ["boiling A A 20%", "boiling A A 5% solution still 70º D431 C1"], ["alcohol, methyl", "70º A A 50%", "boiling C B 5% agitated", "70º C431 C1"], ["150º C1 B calcium sulphate", "5% aerated", "70º C431 C1"], ["alum (chrome) 5% 70º A A saturated", "70º A A ferric hydroxide"], ["aluminium chloride 70º D C carbonated water", "A A (hydrated iron oxide) 70º A A"], ["aluminium", "molten E E carbonic acid", "ferric nitrate"], ["aluminium sulphate", "saturated solution 70º A", "1% still", "70º A A"], ["10%", "70º A A carbon monoxide gas 870ºC. A A 5% still", "70º A A"], ["boiling B A", "760ºC. A A 1% agitated", "70º A A"], ["saturated", "70º A A carbon tetrachloride", "5% agitated", "70º A A"], ["boiling B A pure", "70º A A 1% aerated", "70º A A"], ["ammonia", "aqueous solution 5-10% 70º C1", "5% aerated", "70º A A"], ["all concentrations 70º A A chloracetic acid 70º D C ferric sulphate"], ["gas", "hot D", "chloric acid", "70º E D 1% and 5% still", "70º A1 A"], ["ammonia liquor", "70º A A chlorinated water", "aerated or agitated 70º A1 A"], ["boiling A A saturated", "70º C1 B1 ferrous chloride"], ["ammonium chloride", "chlorine gas - dry", "70º C B saturated solution 70º", "A"], ["1% still", "70º A A", "gas - moist 70º D C ferrous sulphate"], ["aerated", "70º A A", "gas", "100ºC. E D dilute solution", "70º A A"], ["agitated", "70º A A chloroform", "70º A A fluorine", "70º E E"], ["10% solution", "boiling A1 A1 chromic acid", "formaldehyde"], ["28% solution", "boiling B1 A1 5%", "70º A A 40% solution", "A1 A1"], ["50% solution", "boiling B1 A1 10% CP", "boiling C B formic acid"], ["ammonium nirate", "50% commerical", "5% still", "70º B A"], ["all concentrations", "(cont. SO2)", "boiling D1 C", "150º B A"], ["agitated", "70º A A cider", "70º A A fruit juices", "70º A A"], ["aerated", "70º A A citric acid", "fuel oil", "hot A A"], ["saturated", "boiling A A 5% still", "70º A A containing sulphuric", "C B"], ["ammonium phosphate 5% 70º A A 5% still", "150º A A gasoline", "70º A A"], ["ammonium sulphate", "15%", "70º A A gelatine", "A"], ["1% & 5% agitated 70º A A 15%", "boiling B A gule - dry", "70º A A"], ["aerated 70º A A concentrated", "boiling C B solution - acid", "70º B1 A"], ["10%", "boiling B1 A1 coca cola syrup (pure) 70º A A", "140º B1 A"], ["saturated", "boiling B1 A1 coffee", "boiling A A glycerine", "70º A A"], ["ammonium sulphite cold A A copper carbonate", "Hydrachloric acid"], ["boiling A A sat. sol. in 50% NH3OH", "A A all concentrations 70º E E"], ["aniline 3%", "70º A A copper chloride", "hydrocyanic acid", "A A"], ["concentrated crude 70º A A 1% agitated", "70º B1 A1 hydrofluosilicic acid 70º E D"], ["barium chloride 5% 70º A A 1% aerated", "70º B1 A1 hydrogen sulphide"], ["saturated", "70º A A 5% agitated", "70º C1 B1 dry", "A A"], ["aqueous solution hot B1 A1 5% aerated", "70º E1 D1 wet", "B3 A3"], ["barium nitrate", "copper cyanide", "Ink", "B3 A"], ["aqueous solution hot A A saturated solution boiling A A iodine", "E D"], ["barium sulphate", "copper nitrate", "iodoform", "A A"], ["barytes-blanc fixe 70º A A 1% still", "70º A A Kerosene", "70º A A"], ["barium sulphide", "1% agitated", "70º A A ketchup", "70º A1 A"], ["saturated solution 70º A", "1% aerated", "70º A A"], ["solution 70º", "A 5% still", "70º A A"], ["1 Subject to pitting at air line or when allowed to dry."], ["2 Keep solutions alkaline."], ["YICK HOE GROUP OF COMPANY", "207"]]}
{"_doc_id": "page_209", "page": 209, "category": "Stainless Steel Products", "subcategory": "General Information", "rows": [["STAINLESS"], ["fully resistant : A less than .00035 inches"], ["satisfactorily resistant : B .00035- .0035 inches"], ["fairly resistant : C .0035 - .010 inches"], ["STEEL PRODUCTS", "slightly resistant : D.010--.035 inches"], ["not resistant : E over .035 inches"], ["substance", "substance", "substance"], ["and condition", "temp F 304 316 and condition", "temp F 304 316 and condition", "temp F 304 316"], ["Lactic acid", "5% still", "70º A1 A1 sodium sulphate"], ["5%", "70º A A 5% agitated", "70º A A 5% still", "70º A A"], ["5%", "150º B A 5% aerated", "70º A A all concentrations 70º A A"], ["10%", "boiling D B", "boiling A A sodium sulphide"], ["10%", "150º C B potassium ferricyanide", "saturated", "B1 A"], ["lard", "70º A A 5%", "70º A A sodium sulphite"], ["lead", "molten B B potassium ferrocyanide", "5%", "70º A A"], ["linseed oil", "70º A A 5%", "70º A A 10%", "150º A A"], ["Magnesium chloride", "potassium hydroxide", "sodium thiosulphate"], ["1% & 5% still", "70º A1 A 5% still", "70º A A saturated solution 70º A A3"], ["hot C1 B1 5% agitated", "70º A A acid fi xing bath (hypo) 70º", "A"], ["magnesium sulphate cold, hot A A 5% aerated", "70º A A 25% solution", "70º", "A3"], ["malic acid", "cold, hot B A 27%", "boiling A A", "boiling A3"], ["mayonnaise", "70º A1 A 50%", "boiling B A stearic acid", "A A"], ["mercuric chloride", "potassium nitrate", "sugar juice", "A A"], ["dilute solutions", "E1 D1 1% still", "70º A A sulphur chloride", "E D"], ["mercury", "A A 1% agitated", "70º A A sulphur dioxide"], ["methanol", "1% aerated", "70º A A gas-moist", "70º B A"], ["(methyl alcohol)", "A A 5% aerated", "70º A A gas", "575º A A"], ["milk, fresh or sour", "hot, cold A A 5% still & agitated 70º A A sulphur-dry", "molten A A"], ["mixed acids", "potassium nitrate", "hot A A wet", "B1 A1"], ["53% H2SO4", "cold A A potassium oxalate", "A A sulphuric acid"], ["45% HNO3", "cold A A potassium permanganate", "5%", "70º C B"], ["mustard", "70º A1 A1 5%", "70º A A 5%", "boiling E C"], ["Naphtha", "70º A A potassium sulphate", "10%", "70º C B"], ["naphtha - crude", "70º A A 1% still", "70º A A 10%", "boiling E D"], ["nickel chloride", "1% agitated", "70º A A 50%", "70º D C"], ["solution", "70º A1 A1 1% aerated", "70º A A 50%", "boiling E D"], ["nickel sulphate", "hot, cold A A 5% still", "70º A A concentrated", "70º A A"], ["nitric acid", "5% agitated", "70º A A concentrated", "boiling D D"], ["5% solution", "70º A A 5% aerated", "70º A A concentrated", "300º E E"], ["20% solution", "70º A A", "hot A A fuming", "70º C B"], ["50% solution", "70º A A potassium sulphide", "sulphurous acid"], ["50% solution", "boiling A A (salt)", "A A saturated", "70º C B"], ["65% solution", "boiling B B pyrogallic acid", "A A saturated 60 Ib."], ["concentrated", "70º A A Rosin", "molten A A pressure", "250º C B"], ["concentrated", "boiling D D Sea water", "A1 A1 saturated 70/125 Ib."], ["Oils, crude", "hot, cold A3 A3 silver bromide", "B1 A1 pressure", "310º C B"], ["oils, vegetable, mineral hot, cold A3 A silver chloride", "E E 150 Ib. pressure", "375º C B"], ["oleic, acid", "70º A1 A silver nitrate", "A A sulphurous spray", "70º D1 D1"], ["oxclic acid", "soap", "70º A A Tannic acid", "70º A A"], ["5%", "hot, cold A A sodium acetate-moist", "A1 A", "150º B A"], ["10%", "70º A A sodium bicarbonate", "tin", "molten C C"], ["10%", "boiling D C all concentrations 70º A A trichloracetic acid", "70º E E"], ["Paraffin", "hot, cold A A 5% still", "150º A A trichlorethylene", "70º A1"], ["petroleum ether", "A A sodium bisulphate", "Varnish", "70º A A"], ["phenol", "A A solution", "70º A A", "hot A A"], ["phosphoric acid", "saturated solution 70º E", "Vegetable juices", "A A"], ["1 %", "70º A4 A4 2g + 1gH"], ["2S04", "vinegar fumes", "B A"], ["5% still", "70º A A per liter", "68º", "A vinegar-still", "70º A A"], ["5% agitated", "70º A A", "212º", "B agitated", "A A"], ["5% aerated", "70º A A sodium carbonate", "aerated", "70º A A"], ["10% still", "70º C A 5%", "70º A A Zinc", "molten E E"], ["10% agitated", "70º C B 5%", "150º A A zinc chloride"], ["10% aerated", "70º C B sodium chloride", "5% still", "70º A1 A1"], ["picric acid", "70º A A 5% still", "70º A1 A", "boiling B1 B1"], ["potassium bichromate 70º A A 5% still", "150º A1 A zinc sulphate"], ["potassium bromide 70º B1 A1 20% aerated", "70º A1 A 5%", "70º A A"], ["potassium carbonate", "saturated", "70º A1 A saturated", "70º A A"], ["1% still", "70º A A saturated", "boiling B1 A 25%", "boiling A A"], ["1% agitated", "70º A A sodium fluoride"], ["1 % aerated", "70º A A 5% solution", "B1 A1"], ["potassium carbonate hot A A sodium hyroxide", "A A"], ["potassium chlorate", "A A sodium hypochlorite"], ["potassium chloride", "5% still", "B1 Al"], ["1% still", "70º A1 A1 sodium hyposulphite 70º A3 A"], ["1% agitated", "70º A A sodium nitrate", "fused C B"], ["1% aerated", "70º A A"], ["3. May attack when sulphuric acid is present."], ["4. May attack when hydrochloric acid is present."], ["208", "YICK HOE GROUP OF COMPANY"]]}
{"_doc_id": "page_210", "page": 210, "category": "Stainless Steel Products", "subcategory": "Coils, Sheets & Plates", "rows": [["STAINLESS STEEL"], ["COILS & SHEETS"], ["SPECIFICATIONS"], ["Standard"], ["Application", "AISI", "JIS", "BS", "DIN"], ["301S21, 302S17 X12CrNi177"], ["302S25", "X12CrNi188"], ["301,302", "SUS 301, 302 304S15, 304S12 X5CrNi1810"], ["304, 304L", "SUS 304, 304L 304S16", "X2CrNi1911"], ["Austenitic", "316, 316L", "SUS 316, 316L 316S16, 316S12 X5CrNiMo17122"], ["321, 347", "SUS 321, 347 316S49, 316S37 X2CrNiMo17132"], ["385", "SUS 385", "321S12, 347S17 X6CrNiMoTi1810"], ["Stainless", "321S49, 347S49 X6CrNi1"], ["Steel", "405", "SUS 405", "405S17", "X6CrAI13"], ["Ferritic", "409", "SUS 409", "409S17", "X6CrTi12"], ["430", "SUS 430", "430S15", "X6Cr17"], ["403,410", "SUS 403, 410 430S17, 410S21 X15Cr13, X6Cr13"], ["Martensitic", "420, 420J2", "SUS 420J1, 420J2 420S29, 420S45 X20Cr13,X46Cr13"], ["431,501", "SUS 431", "431S29", "X22CrNi117"], ["502"], ["Heat Resisting Steel", "314,446", "SUH 446", "X15CrNiSi2520"], ["H-46, 661", "SUH 600, 661"], ["YICK HOE GROUP OF COMPANY", "209"]]}
{"_doc_id": "page_211", "page": 211, "category": "Stainless Steel Products", "subcategory": "Coils, Sheets & Plates", "rows": [["STAINLESS STEEL"], ["SHEETS & PLATES"], ["SPECIFICATIONS: CHEMICAL COMPOSITION OF STAINLESS STEEL SHEETS"], ["Type", "Type of", "Corresponding", "Chemical Composition, %"], ["of", "of", "Designation", "Other"], ["Structure Composition JIS AISI DIN C Si max. Mn P max. S max. Ni Cr Mo Elements"], ["17Cr-5Ni-7Mn SUS 201 201 -- 0.15 1.00 5.5- 0.06 0.03 3.5 - 16.0 - -- N: 0.25 max."], ["max.", "7.5", "5.5 18.0"], ["18Cr-6Ni-10Mn SUS 202 202 -- 0.15 1.00 7.5 - 0.06 0.03 4.0- 16.0 - -- N: 0.25 max."], ["max.", "10.0", "5.5 18.0"], ["17Cr-7Ni", "SUS 301 301 4310 0.15 1.00 2.00 0.04 0.03 6.0- 16.0 - --", "--"], ["max.", "8.0 18.0"], ["18Cr-8Ni-high C SUS 302 302 4300 0.15 1.00 2.00 0.04 0.03 8.0 - 17.0 - --", "--"], ["max.", "10.0 19.0"], ["18Cr-8Ni", "SUS 304 304 4301 0.08 1.00 2.00 0.04 0.03 8.0 - 18.0 - --", "--"], ["max.", "10.5 20.0"], ["18Cr-8Ni", "SUS 304L 304L 4306 0.03 1.00 2.00 0.04 0.03 9.0 - 18.0 - --", "--"], ["-extra-low C", "max.", "13.0 20.0"], ["18Cr-12Ni", "SUS 305 305 3955 0.12 1.00 2.00 0.04 0.03 10.5 - 17.0 - --", "--"], ["max.", "13.0 19.0"], ["Austenite 23Cr-12Ni", "SUS 309S 309S 4845 0.03 1.00 2.00 0.04 0.03 12.0- 22.0 - --", "--"], ["rnax.", "15.0 24.0"], ["25Cr-20Ni", "SUS 310S 310S -- 0.08 1.50 2.00 0.04 0.03 19.0- 24.0 - --", "--"], ["max.", "22.0 26.0"], ["18Cr-12Ni-2.5Mo SUS 316 316 4401 0.08 1.00 2.00 0.04 0.03 10.0- 16.0 - 2.0- --"], ["max.", "14.0 18.0 3.0"], ["18Cr-12Ni-7.5 SUS 316L 316L 4404 0.03 1.00 2.00 0.04 0.03 12.0 - 16.0 - 2.0- --"], ["Mo-extra-low C", "max.", "15.0 18.0 3.0"], ["18Cr-12Ni-2Mo SUS 316J1", "4505 0.03 1.00 2.00 0.04 0.03 10.0 - 17.0 - 1.2 - Cu: 1.0-2.5"], ["-2Cu", "max.", "14.0 19.0 2.75"], ["18Cr-13Ni-3.5Mo SUS 317 317 4402 0.03 1.00 2.00 0.04 0.03 18.0- 19.0 - 3.0- --"], ["max.", "15.0 20.0 4.0"], ["18Cr-13Ni-3.5 SUS 317L 317L -- 0.03 1.00 2.00 0.04 0.03 11.0 - 18.0 - 3.0 --"], ["Mo-extra-low C", "max.", "15.0 20.0 - 4.0"], ["18Cr-8Ni-Ti SUS 321 321 4541 0.03 1.00 2.00 0.04 0.03 9.0 - 17.0 - -- Ti: 5 x C% min"], ["max.", "13.0 19.0"], ["18Cr-9Ni-Nb SUS 347 347 4550 0.03 1.00 2.00 0.04 0.03 9.0- 17.0 - -- Nb+Ta:"], ["max.", "13.0 19.0", "10xC% min"], ["13Cr-AI", "SUS 405 405 4002 0.03 1.00 1.00 0.04 0.03 0.60 11.5 - -- Al: 0.1-0.3"], ["max.", "max. 16.0"], ["Ferrite 16Cr", "SUS 429 429 4009 0.12 1.00 1.00 0.04 0.03 -- 14.0 - --", "--"], ["max.", "16.0"], ["18Cr", "SUS 430 430 4016 0.12 0.75 1.00 0.04 0.03 0.60 16.0 - --", "--"], ["max.", "max. 18.0"], ["18Cr-Mo", "SUS 434 434 4113 0.12 1.00 1.00 0.04 0.03 -- 16.0 - 0.75 - --"], ["max.", "18.0 1.25"], ["13Cr-low Si SUS 403 403 4024 0.15 0.50 1.00 0.04 0.03 0.60 11.5 - --", "--"], ["max.", "max. 13.0"], ["Martensite 13Cr", "SUS 410 410 4000 0.15 1.00 1.00 0.04 0.03 0.60 11.5 - --", "--"], ["max.", "max. 13.5"], ["13Cr-high C SUS 420J2 420 4021 0.26- 1.00 1.00 0.04 0.03 -- 12.0 - --", "--"], ["0.40", "14.0"], ["18Cr-high C SUS 440A 440A -- 0.6 - 1.00 1.00 0.04 0.03 -- 16.0 - 0.75 --"], ["0.75", "18.0 max."], ["Precipitation 17Cr-7Ni-1Al SUS 631 631 -- 0.09 1.00 1.00 0.04 0.03 6.5- 16.0- -- Al: 0.75-1.5"], ["Hardened", "max.", "7.75 18.0"], ["210", "YICK HOE GROUP OF COMPANY"]]}
{"_doc_id": "page_212", "page": 212, "category": "Stainless Steel Products", "subcategory": "Coils, Sheets & Plates", "rows": [["STAINLESS STEEL"], ["SHEETS & PLATES"], ["SPECIFICATIONS: MECHANICAL PROPERTIES OF STAINLESS STEEL SHEETS"], ["Corresponding", "Mechanical Properties"], ["Designation", "Tensile Test"], ["Type", "Type", "Tensile Strength Yield Strength Elongation Hardness Test Bend Test"], ["of", "of", "min.", "min. %, min.", "180º Radius"], ["Structure Composition", "JIS AISI DIN kg/mm2 psi kg/mm2 psi JIS No.13 Rockwell Vickers (t, min)"], ["Specimen B Scale Hardness"], ["max. max."], ["17Cr-5Ni-7Mn SUS 201 201 -- 65 93,000 25 35,800 40 100 253 --"], ["18Cr-6Ni-10Mn SUS 202 202 -- 60 85,500 25 35,800 40 95 218 --"], ["17Cr-7Ni", "SUS 301 301 4310 53 75,800 21 30,000 40 90 200 --"], ["18Cr-8Ni-high C SUS 302 302 4300 53 75,800 21 30,000 40 90 200 --"], ["18Cr-8Ni", "SUS 304 304 4301 53 75,800 21 30,000 40 90 200 --"], ["18Cr-8Ni", "SUS 304L 304L 4306 49 69,500 18 25,500 40 90 200 --"], ["-extra -low C"], ["18Cr-12Ni SUS 305 305 3955 49 69,500 18 25,500 40 90 200 --"], ["Austenite 23Cr-12Ni SUS 309S 309S 4845 53 75,800 21 30,000 40 90 200 --"], ["25Cr-20Ni SUS 310S 310S -- 53 75,800 21 30,000 40 90 200 --"], ["18Cr-12Ni-2.5Mo SUS 316 316 4401 53 75,800 21 30,000 40 90 200 --"], ["18Cr-12Ni-7.5 SUS 316L 316L 4404 49 69,500 18 25,500 40 90 200 --"], ["Mo-extra-low C"], ["18Cr-12Ni-2Mo SUS 316J1", "4505 53 75,800 21 30,000 40 90 200 --"], ["-2Cu"], ["18Cr-13Ni-3.5Mo SUS 317 317 4402 53 75,800 21 30,000 40 90 200 --"], ["18Cr-13Ni-3.5 SUS 317L 317L -- 49 69,500 18 25,800 40 90 200 --"], ["Mo-extra- low C"], ["18Cr-8Ni-Ti SUS 321 321 4541 53 75,800 21 30,000 40 90 200 --"], ["18Cr-9Ni-Nb SUS 347 347 4550 53 75,800 21 30,000 40 90 200 --"], ["13Cr-Al", "SUS 405 405 4002 42 60,000 18 25,500 20 88 200 t < 8.05 t"], ["Ferrite 16Cr", "SUS 429 429 4009 46 65,800 21 30,000 22 88 200 1.0 t"], ["18Cr", "SUS 430 430 4016 46 65,800 21 30,000 22 88 200 1.0 t"], ["18Cr-Mo", "SUS 434 434 4113 46 65,800 21 30,000 22 88 200 1.0 t"], ["13Cr-low Si SUS 403 403 4024 45 64,000 21 30,000 20 88 200 1.0 t"], ["Martensite 13Cr", "SUS 410 410 4000 45 64,000 21 30,000 20 88 200 1.0 t"], ["13Cr-high C SUS 420J2 420 4021 55 78,500 23 32,750 18 93 210 --"], ["18Cr-high C SUS 440A 440A -- 60 85,500 25 35,800 15 97 230 --"], ["Precipitation 17Cr-7Ni-1Al SUS 631 631 -- 105 148,000 39 55,500 20 92 200 --"], ["Hardened"], ["YICK HOE GROUP OF COMPANY", "211"]]}
{"_doc_id": "page_213", "page": 213, "category": "Stainless Steel Products", "subcategory": "Coils, Sheets & Plates", "rows": [["STAINLESS STEEL"], ["SHEETS & PLATES"], ["MAIN USES"], ["JIS", "AISI", "Characteristics and Main Uses"], ["Designation Designation"], ["SUS 410", "410", "The most common grade of economical 13 Cr steels. In the annealed condition, this grade may"], ["be drawn or formed. Used for machine structures, home appliances, etc."], ["SUS 403", "403", "Suited for steam turbine blades, jet engines, compressor blades and other applications involving"], ["high stresses."], ["SUS 405", "405", "Possesses corrosion resistance equivalent to that of 13 Cr steel. Used in applications involving"], ["welding. Machine structures, food-processing machinery, chemical equipment, etc."], ["SUS 420 J2", "420", "High carbon content results in high abrasion resistance. Greater hardness may be obtained by"], ["heat treatment. Used for cutlery, machine parts, etc."], ["SUS 434", "434", "Designed to resist atmospheric corrosion especially for use as automative trim. Used for wheel"], ["covers, hub caps, grilles, mouldings, etc."], ["SUS 430", "430", "The most common and widely used of the ferritic grades. This steel may be drawn or formed and"], ["has high corrosion resistance. Used for office and kitchen equipment, buildings, automobiles,"], ["etc."], ["SUS 301", "301", "This grade can be cold worked to very high strength levels. Corrosion resistance is somewhat"], ["inferior to SUS 304. Used for rolling stock, automobiles, home appliances, etc."], ["SUS 302", "302", "More resistant to corrosion than SUS 301. Suited for oil, chemical, paper and food-processing"], ["machinery, dairy installations, buildings, kitchen equipment and utensils, etc."], ["SUS 304", "304", "Slightly more resistant to general corrosion than SUS 302. Suited for the same range of"], ["applications as SUS 302."], ["SUS 304L", "304L A special SUS 304 grade for use where carbide precipitation after welding is undesirable. Used"], ["for chemical and petrochemical equipment, nuclear reactor equipment, oil-refining equipment,"], ["etc."], ["SUS 321", "321", "Suited for use in a 500º to 850ºC temperature range in which carbides tend to precipitate and"], ["in applications where stress relieving (or annealing) is not feasible. Used in the chemical industry,"], ["etc."], ["SUS 316", "316", "High resistant to such reducing acids as sulphuric, sulphurous, acetic and hydrochloric acids."], ["Also,high creep strength at elevated temperatures. Used in applications in the paper, textile, and"], ["chemical industries."], ["SUS 316L", "316L A special SUS 316 grade intended for use where carbide precipitation after welding is"], ["undesirable."], ["SUS 347", "347", "Suited for the same applications as SUS 321. Widely used for the construction of manufacturing"], ["equipment involving welding."], ["212", "YICK HOE GROUP OF COMPANY"]]}
{"_doc_id": "page_214", "page": 214, "category": "Stainless Steel Products", "subcategory": "Coils, Sheets & Plates", "rows": [["STAINLESS STEEL"], ["SHEETS & PLATES"], ["FINISHES"], ["Finish Designation Finishing Method and Degree of Finish"], ["No. 1", "Hot-rolled, annealed and descaled. Generally used in industrial applications, where heat or corrosion resistance"], ["is required but surface smoothness is not particularly important."], ["No. 2D", "Dull, smooth finish produced by cold rolling, annealing and pickling. Steel is soft and has a silver white surface,"], ["suited for deep drawing as well as general uses."], ["No. 2B", "Bright, smooth cold-rolled finish obtained by skinpass rolling of No. 2D. Specified for general use."], ["No. 3", "Intermediate polished finish obtained with rather coarse abrasives (#100 to #120 mesh). A higher luster can be"], ["attained by further polishing after fabrication."], ["No. 4", "A standard polished finish produced with finer abrasives (#150 to #180 mesh). Widely specified for restaurant"], ["and kitchen equipment and dairy processing equipment."], ["#240", "Polish fi nish of about #240. Used when finer fi nish than No. 4 finish is desired such as equipment for restaurants"], ["and household kitchens."], ["#320", "Polishing finish of about #320."], ["#400", "High luster fi nish produced by polishing No. 2B first with #400 buffing iron and then with buffing cloth. Suited"], ["for general use."], ["H.L.", "Special polished finish having continuous lines produced with abrasives of an appropriate grain size. Mainly"], ["used in architectural applications."], ["BA", "Highly reflective fi nish produced by cold rolling, bright annealing and-temper rolling. Used where a lustrous"], ["surface is specially required."], ["Note:"], ["Upon request, strip surface protection is provided such as bonding of vinyl sheets or vinyl coating."], ["YICK HOE GROUP OF COMPANY", "213"]]}
{"_doc_id": "page_215", "page": 215, "category": "Stainless Steel Products", "subcategory": "Angles & Flats", "rows": [["STAINLESS STEEL"], ["SHEETS & PLATES"], ["Sizes and Unit Weights"], ["Size", "1219 x 2438 (4’x 8’)", "1524 x 3048 (5’ x 10’)"], ["AISI", "Type 304, 304L", "Type 316, 316L", "Type 304, 304L", "Type 316, 316L"], ["Th / Wgt. kg/pc pcs/mt kg/pc pcs/mt kg/pc pcs/mt kg/pc pcs/mt"], ["0.3", "7.07 141.4", "7.11 140.70 11.06 90.42", "11.13 89.85"], ["0.4", "9.42 106.2", "9.48 105.50 14.75 67.80", "14.84 67.39"], ["0.45", "10.60 94.34 10.67", "93.72 16.59 60.28", "16.70 59.88"], ["0.5", "11.78 84.89 11.85", "84.39 18.44 54.23", "18.56 53.88"], ["0.55", "12.95 77.22 13.04", "76.69 20.28 49.31", "20.41 49.00"], ["0.6", "14.13 70.77 14.22", "70.32 22.12 45.21", "22.27 44.90"], ["0.7", "16.49 60.64 16.59", "60.28 25.81 38.74", "25.98 38.49"], ["0.8", "18.84 53.08 18.96", "52.74 29.50 33.90", "29.69 33.68"], ["0.9", "21.20 47.17 21.33", "46.88 33.18 30.14", "33.40 29.94"], ["1", "23.55 42.46 23.70", "42.19 36.87 27.12", "37.11 26.95"], ["1.2", "28.26 35.39 28.44", "35.16 44.24 22.60", "44.53 22.46"], ["1.5", "35.33 28.30 35.55", "28.13 55.31 18.08", "55.67 17.96"], ["2", "47.10 21.23 47.40", "21.10 73.74 13.56", "74.22 13.47"], ["2.3", "54.17 18.46 54.51", "18.35 84.80 11.79", "85.35 11.72"], ["2.5", "58.88 16.98 59.25", "16.88 92.18 10.85", "92.78 10.78"], ["3", "70.65 14.15 71.10", "14.06 110.6 9.04", "111.33 8.98"], ["4", "94.20 10.62 94.80", "10.55 147.5 6.78", "148.4 6.74"], ["4.5", "106.0", "9.44 106.7", "9.38 165.9 6.03", "167.0 5.99"], ["5", "117.8", "8.49 118.5", "8.44 184.4 5.42", "185.6 5.39"], ["6", "141.3", "7.08 142.2", "7.03 221.2 4.52", "222.7 4.49"], ["7.5", "176.6", "5.66 177.8", "5.63 276.5 3.62", "278.3 3.59"], ["8", "188.4", "5.31 189.6", "5.27 295.0 3.39", "296.9 3.37"], ["9", "212.0", "4.72 213.3", "4.69 331.9 3.01", "334.0 2.99"], ["10", "235.5", "4.25 237.0", "4.22 368.7 2.71", "371.1 2.69"], ["12", "282.6", "3.54 284.4", "3.52 442.4 2.26", "445.3 2.25"], ["15", "353.3", "2.83 355.5", "2.81 553.1 1.81", "556.7 1.80"], ["18", "423.9", "2.36 426.6", "2.34 663.7 1.51", "668.0 1.50"], ["20", "471.0", "2.12 474.0", "2.11 737.4 1.36", "742.2 1.35"], ["22", "518.1", "1.93 521.4", "1.92 811.2 1.23", "816.4 1.22"], ["25", "588.8", "1.70 592.5", "1.69 921.8 1.08", "927.8 1.08"], ["30", "706.5", "1.42 711.0", "1.41 1,106.0 0.90", "1,113.0 0.90"], ["32", "753.6", "1.33 758.4", "1.32 1,180.0 0.85", "1,188.0 0.84"], ["38", "894.9", "1.12 900.6", "1.11 1,401.0 0.71", "1,410.0 0.71"], ["40", "942.0", "1.06 948.0", "1.05 1,475.0 0.68", "1,484.0 0.67"], ["44", "1,036.0", "0.97 1,043.0", "0.96 1,622.0 0.62", "1,633.0 0.61"], ["50", "1,178.0", "0.85 1,185.0", "0.84 1,844.0 0.54", "1,856.0 0.54"], ["65", "1,531.0", "0.65 1,541.0", "0.65 2,397.0 0.42", "2,412.0 0.41"], ["75", "1,766.0", "0.57 1,778.0", "0.56 2,765.0 0.36", "2,783.0 0.36"], ["214", "YICK HOE GROUP OF COMPANY"]]}
{"_doc_id": "page_216", "page": 216, "category": "Stainless Steel Products", "subcategory": "Angles & Flats", "rows": [["STAINLESS STEEL"], ["ANGLES & FLATS"], ["Stainless Steel Angles and Flats are produced by hot-rolling."], ["After fully annealed, they are subjected to special chemical treatment for descaling, which"], ["gives the products the following advantages:"], ["1. Clean and silverly coloured surface."], ["2. Smooth and tight skinned surface by this descaling process, which enables to achieve"], ["fine surface finish by polishing."], ["3. Excellent corrosion resistance and bending quality by full annealing."], ["Hot rolled stainless steel angles and flats are superior to cold formed products with regard to"], ["minimum internal stress, better corrosion resistance and lower cost."], ["For applications where the corrosion resistance after welding is essential, Extra Low Carbon"], ["Stainless Steel Angles and Flats (Ex. AISI 304 L, 316 L) is particularly recommended."], ["CHEMICAL COMPOSITION AISI, ASTM A276-78"], ["Type C max. Mn max. P max. S max. Si max. Cr", "Ni", "Mo", "Ti"], ["302 0.15 2.0 0.045 0.03 1.0 17.0 - 19.0 8.0 - 10.0", "--"], ["304 0.08 2.0 0.045 0.03 1.0 18.0 - 20.0 8.0 - 10.5", "--"], ["304L 0.03 2.0 0.045 0.03 1.0 18.0 - 20.0 8.0 - 12.0", "--"], ["316 0.08 2.0 0.045 0.03 1.0 16.0 - 18.0 10.0 - 14.0 2.0 - 3.0"], ["316L 0.03 2.0 0.045 0.03 1.0 16.0 - 18.0 10.0 - 14.0 2.0 - 3.0"], ["321 0.08 2.0 0.045 0.03 1.0 17.0 - 19.0 9.0 - 12.0", "-- 5 x C min."], ["430 0.12 1.0 0.040 0.03 1.0 16.0 - 18.0 --", "--"], ["YICK HOE GROUP OF COMPANY", "215"]]}
{"_doc_id": "page_217", "page": 217, "category": "Stainless Steel Products", "subcategory": "Angles & Flats", "rows": [["STAINLESS STEEL"], ["ANGLES & FLATS"], ["TYPICAL CHARACTERISTICS FOR CHEMICAL COMPOSITION"], ["AISI", "Typical Characteristics"], ["Basic, general purpose type of non-magnetic, austenite stainless steel with good corrosion resistance and"], ["mechanical properties."], ["302", "Retains ductility and impact strength at low temperature."], ["Good cold workability."], ["Low carbon variation of TYPE 302."], ["304", "Superior corrosion resistance and weldability to TYPE 302."], ["Widely used for general purposes as well as parts fabricated by welding."], ["304L", "Extra low carbon eliminates the harmful carbide precipitation due to welding."], ["Suitable for applications where post-weld annealing is unpracticable."], ["Additional of Molybdenum strengthens corrosion resistance to reducing acids such as sulphuric, acetic,"], ["316", "phosphoric and chloric acid."], ["Improved pitting resistance and superior creep strength at high temperature to TYPE 302, 304."], ["Used for various chemical industries such as pulp-, photograph-, dye-, textile-, fertilizer industry."], ["Extra low carbon eliminates the harmful carbide precipitation due to welding."], ["316L", "Suitable for applications where post-weld annealing is unpracticable and which are used in severely corrosive"], ["atmosphere."], ["Addition of Titanium prevents intergranular corrosion due to welding."], ["321", "Strong creep strength at high temperature."], ["Can be used at high temperature (800 - 1500ºF)."], ["Typical ferritic stainless steel, magnetic."], ["430", "Superior corrosion resistance to TYPE 410.", "."], ["Suitable for applications used in weak corrosive atmosphere, kitchen equipment and utensils."], ["MECHANICAL PROPERTIES ASTM A276-78"], ["Tension Test"], ["Type", "Condition", "Size", "Y.S", "T.S", "EL.", "R.A"], ["(0.2%)", "(2 in.)"], ["p.s.i.", "p.s.i.", "%", "%"], ["min.", "min.", "min.", "min."], ["302", "annealed", "all", "30,000", "75,000", "40", "50"], ["304", "annealed", "all", "30,000", "75,000", "40", "40"], ["304L", "annealed", "all", "25,000", "70,000", "40", "50"], ["316", "annealed", "all", "30,000", "75,000", "40", "50"], ["316L", "annealed", "all", "25,000", "70,000", "40", "50"], ["321", "annealed", "all", "30,000", "75,000", "40", "50"], ["430", "annealed", "all", "40,000", "70,000", "20", "45"], ["216", "YICK HOE GROUP OF COMPANY"]]}
{"_doc_id": "page_218", "page": 218, "category": "Stainless Steel Products", "subcategory": "Angles & Flats", "rows": [["STAINLESS STEEL"], ["ANGLES & FLATS"], ["ANGLE (Sizes and Unit Weights)"], ["IMPERIAL UNITS: APPROX. WT. LBS/FT"], ["Legs", "Thickness (t) in."], ["(A x B)in.", "1/8", "3/16", "1/4", "5/16", "3/8", "1/2"], ["3/"], ["4x"], ["3/"], ["4", "0.599", "0.856"], ["1 x 1", "0.814", "1.18", "1.52"], ["11/4x 11/4", "1.03", "1.51", "1.96"], ["11/2x 11/2", "1.25", "1.83", "2.39"], ["2 x 2", "1.68", "2.49", "3.26", "4.00", "4.73"], ["21/2x 21/2", "3.13", "4.14", "5.08", "6.02"], ["3 x 3", "5.01", "6.19", "7.34", "9.57"], ["31/2x 31/2", "5.88", "7.27", "8.63", "11.30"], ["4 x 4", "6.75", "8.35", "9.95", "13.00"], ["METRIC UNITS: APPROX. WT. KG/M"], ["Legs", "Thickness (t) mm"], ["(A x B) mm 3 4", "5", "6 7 8 9 10 11 12 13"], ["20 x 20", "0.908 1.16 1.41"], ["25 x 25", "1.15 1.48 1.81 2.12"], ["30 x 30", "1.39 1.80 2.21 2.58"], ["35 x 35", "1.64 2.13 2.62 3.00"], ["40 x 40", "1.88 2.45 3.03 3.56"], ["50 x 50", "2.41 3.14 3.87 4.55", "6.60 7.26"], ["60 x 60", "4.68 5.53 6.39"], ["65 x 65", "5.13 6.07 6.98 7.87 8.78 9.67"], ["70 x 70", "6.55 7.54 8.51 9.50 10.5"], ["75 x 75", "7.03 8.11 9.16 10.2 11.3 12.3 13.3 14.3"], ["80 x 80", "7.52 8.67 9.80 11.0 12.0 13.2 14.3 15.4"], ["90 x 90", "8.53 9.85 11.1 12.5 13.7 15.0 16.2 17.5"], ["100 x 100", "9.50 11.0 12.4 13.9 15.3 16.7 18.2 19.5"], ["YICK HOE GROUP OF COMPANY", "217"]]}
{"_doc_id": "page_219", "page": 219, "category": "Stainless Steel Products", "subcategory": "Bars", "rows": [["STAINLESS STEEL"], ["ANGLES & FLATS"], ["FLAT (Sizes and Unit Weights)"], ["IMPERIAL UNIT: APPROX. WT. LBS/FT"], ["Width", "Thickness (t) in."], ["(A) in.", "1/8 3/16 1/4 5/16 3/8 1/2 5/8", "3/4", "1"], ["1/"], ["2", "0.217 0.326"], ["5/"], ["8", "0.272 0.408 0.543"], ["3/"], ["4", "0.326 0.489 0.652 0.816 0.979 1.30"], ["1", "0.435 0.652 0.87 1.09 1.30 1.74 2.18 2.61"], ["11/4", "0.544 0.816 1.09 1.36 1.63 2.18 2.72 3.26"], ["11/2", "0.653 0.979 1.30 1.63 1.96 2.61 3.26 3.92", "5.22"], ["13/4", "0.761 1.14 1.52 1.90 2.28 3.04", "6.09"], ["2", "0.87 1.30 1.74 2.18 2.61 3.48 4.35 5.22", "6.96"], ["21/2", "1.09 1.63 2.18 2.72 3.26 4.35 5.44 6.52", "8.70"], ["3", "1.96 2.61 3.26 3.91 5.22 6.52 7.83 10.40"], ["31/2", "3.04 3.81 4.57 6.09 7.61 9.14 12.20"], ["4", "3.48 4.35 5.22 6.96 8.70 10.40 13.90"], ["METRIC UNIT: APPROX. WT. KG/M"], ["Width", "Thickness (t) mm"], ["(A) mm", "3 4 5 6 8 9 10 12 13 15 20 25"], ["12", "0.29", "0.58"], ["13", "0.314 0.419"], ["14", "0.339 0.451 0.564 0.677"], ["15", "0.363 0.484 0.604"], ["16", "0.387 0.516 0.645 0.774"], ["20", "0.484 0.645 0.806 0.967 1.29 1.45 1.61 1.93"], ["25", "0.604 0.806 1.01 1.21 1.61 1.81 2.02 2.42 2.62 3.02 4.03"], ["30", "0.725 0.967 1.21 1.45 1.93 2.18 2.42 2.90 3.14 3.63 4.84"], ["35", "0.846 1.13 1.41 1.69 2.26 2.54 2.82 3.39 3.67 4.23 5.64"], ["40", "0.967 1.29 1.61 1.93 2.58 2.90 3.22 3.87 4.19 4.84 6.45 8.06"], ["45", "1.09 1.45 1.81 2.18 2.90 3.26 3.63 4.35 4.72", "9.07"], ["50", "1.21 1.61 2.02 2.42 3.22 3.63 4.03 4.84 5.24 6.04 8.06 10.1"], ["60", "2.42 2.90 3.87 4.35 4.84 5.80 6.29 7.25 9.67 12.1"], ["65", "2.62 3.14 4.19 4.72 5.24 6.29 6.81 7.86 10.5 13.1"], ["70", "2.82 3.39 4.51 5.08 5.64 6.77 7.33 8.46 11.3 14.1"], ["75", "3.02 3.63 4.84 5.44 6.04 7.25 7.86 9.07 12.1 15.1"], ["80", "3.87 5.16 5.80 6.45 7.74 8.38 9.67 12.9 16.1"], ["90", "4.35 5.80 8.38 7.25 8.70 9.43 10.9 14.5 18.1"], ["100", "4.84 6.45 7.25 8.06 9.67 10.5 12.1 16.1 20.2"], ["218", "YICK HOE GROUP OF COMPANY"]]}
